Repository: EmilJaffal/cif-site-analyzer

# Site-Analysis
This script parses .cif files based on structure type and creates a CSV table with site compositions, and heat maps for each site (up to 5 sites) and a heat map for compositions. Run the create_occu_table_and_heatmaps.py file with the path of the folder containing CIFs belonging to the same structure type as argument.

> The current README.md serves as a tutorial and documentation - last update December 21, 2024

## Demo

The code is designed for interactive use without the need to write any code.

## Scope

Any `.cif` files.

#### Output 1.1 Excel and JSON

Data for each folder is saved in `[structuretype].csv`. Below is an example of a .csv of your structure type containing: filename, formula, notes (synthesis conditions), # of elements and site occupations.

```csv
Filename	Formula	Notes	Num Elements	2c1	2c2
        0.250 0.250 0.150(1) 	0.250 0.250 0.600(1) 
527049.cif	Ag1.5Hf0.5		2	Ag0.5Hf0.5	Ag
1815856.cif	Ag1.02Hf0.98		2	Hf0.98Ag0.02	Ag
1826520.cif	AgHf		2	Hf	Ag
528891.cif	AgHf		2	Hf	Ag
1826507.cif	AgZr		2	Zr	Ag
260733.cif	AgZr		2	Zr	Ag
527770.cif	AgZr		2	Zr	Ag
528846.cif	AuHf	rt	2	Hf	Au
261356.cif	AuTi	rt	2	Ti	Au
528849.cif	AuTi	rt	2	Ti	Au
1010265.cif	CuTi	tet1	2	Ti	Cu
```

#### Output 1.2 heatmap

Periodic table heat maps showing element distribution of the overall structure type in your folder
and element distribution of sites

## How to ask for help

`CBA` is also designed for experimental materials scientists and chemists.

- If you have any issues or questions, please feel free to reach out or
  [leave an issue](https://github.com/emiljaffal/Site-Analysis/issues).

File: cif_files/1010265.cif
##############################################################################
#                                                                            #
# Cu-Ti            # CuTi tet1                                     # 1010265 #
#                                                                            #
##############################################################################
#                                                                            #
#                           Pearson's Crystal Data                           #
#      Crystal Structure Database for Inorganic Compounds (on DVD)           #
#                              Release 2024/25                               #
#      Editors: Pierre Villars, Karin Cenzual, and Vitaliy Dubenskyy         #
#                                                                            #
#   Copyright (c) ASM International & Material Phases Data System (MPDS),    #
# Switzerland & National Institute for Materials Science (NIMS), Japan, 2024 #
#                   All rights reserved. Version 2024.07                     #
#                                                                            #
#   This copy of Pearson's Crystal Data is licensed to:                      #
#   Hunter College - City University of New York                             #
#                                                                            #
##############################################################################

data_1010265
_audit_creation_date                     2024-09-24
_audit_creation_method
;
Pearson's Crystal Data browser
;
#_database_code_PCD                      1010265
_database_code_PDF                       ?

# Entry summary

_chemical_formula_structural             'Cu Ti'
_chemical_formula_sum                    'Cu Ti'
_chemical_name_mineral                   ?
_chemical_compound_source                ?
_chemical_name_structure_type            CuTi,tP4,129
_chemical_formula_weight                 111.4

# Bibliographic data

_publ_section_title
'Phase Structure of the TiCu~1-x~Fe~x~ System'                                
_journal_coden_ASTM                      MTTABN
_journal_name_full                       'Metall. Trans. A'
_journal_year                            1989
_journal_volume                          20
_journal_page_first                      981
_journal_page_last                       985
_journal_language                        English
loop_
 _publ_author_name
 _publ_author_address
'Wu C.'
;
Central South University of Forestry and Technology (CSUFT)
Changsha / Hunan
China
;
'Li J.'
;
Central South University of Forestry and Technology (CSUFT)
Changsha / Hunan
China
;

# Standardized crystallographic data

_cell_length_a                           3.124
_cell_length_b                           3.124
_cell_length_c                           5.913
_cell_angle_alpha                        90
_cell_angle_beta                         90
_cell_angle_gamma                        90
_cell_volume                             57.7
_cell_formula_units_Z                    2
_space_group_IT_number                   129
_space_group_name_H-M_alt                'P 4/n m m (origin choice 2)'
loop_
 _space_group_symop_id
 _space_group_symop_operation_xyz
 1 'x, y, z'
 2 '1/2-x, 1/2-y, z'
 3 '1/2-x, y, z'
 4 '-x, -y, -z'
 5 '-x, 1/2+y, -z'
 6 '1/2-y, 1/2-x, z'
 7 '1/2-y, x, z'
 8 '-y, -x, -z'
 9 '-y, 1/2+x, -z'
 10 '1/2+x, -y, -z'
 11 '1/2+x, 1/2+y, -z'
 12 'x, 1/2-y, z'
 13 '1/2+y, -x, -z'
 14 '1/2+y, 1/2+x, -z'
 15 'y, 1/2-x, z'
 16 'y, x, z'

# Atomic positions taken from type-defining entry

loop_
 _atom_type_symbol
 Ti
 Cu
loop_
 _atom_site_label
 _atom_site_type_symbol
 _atom_site_symmetry_multiplicity
 _atom_site_Wyckoff_symbol
 _atom_site_fract_x
 _atom_site_fract_y
 _atom_site_fract_z
 _atom_site_occupancy
 Ti1 Ti 2 c 0.25 0.25 0.15 1
 Cu1 Cu 2 c 0.25 0.25 0.60 1


_exptl_crystal_colour                    ?
_exptl_crystal_density_meas              ?
_exptl_crystal_density_diffrn            6.41
_cell_measurement_temperature            ?
_cell_measurement_radiation              'X-rays, Cu Ka'
_cell_measurement_reflns_used            ?
_diffrn_ambient_temperature              ?
_diffrn_measurement_device               'automatic diffractometer'
_diffrn_measurement_device_type          ?
_diffrn_radiation_type                   ?
_diffrn_reflns_number                    ?
_exptl_absorpt_coefficient_mu            ?
_exptl_absorpt_correction_type           ?
_computing_structure_solution            ?
_refine_ls_number_parameters             ?
_refine_ls_number_reflns                 ?
_refine_ls_R_factor_gt                   ?
_refine_ls_wR_factor_gt                  ?

# End of data set 1010265

File: cif_files/1021668.cif
##############################################################################
#                                                                            #
# Al-Sb-Yb         # Yb14AlSb11                                    # 1021668 #
#                                                                            #
##############################################################################
#                                                                            #
#                           Pearson's Crystal Data                           #
#      Crystal Structure Database for Inorganic Compounds (on DVD)           #
#                              Release 2024/25                               #
#      Editors: Pierre Villars, Karin Cenzual, and Vitaliy Dubenskyy         #
#                                                                            #
#   Copyright (c) ASM International & Material Phases Data System (MPDS),    #
# Switzerland & National Institute for Materials Science (NIMS), Japan, 2024 #
#                   All rights reserved. Version 2024.07                     #
#                                                                            #
#   This copy of Pearson's Crystal Data is licensed to:                      #
#   Hunter College - City University of New York                             #
#                                                                            #
##############################################################################

data_1021668
_audit_creation_date                     2024-09-24
_audit_creation_method
;
Pearson's Crystal Data browser
;
#_database_code_PCD                      1021668
_database_code_PDF                       ?

# Entry summary

_chemical_formula_structural             'Yb~14~ Al Sb~11~'
_chemical_formula_sum                    'Al Sb11 Yb14'
_chemical_name_mineral                   ?
_chemical_compound_source                ?
_chemical_name_structure_type            Ca~14~AlSb~11~,tI208,142
_chemical_formula_weight                 3788.8

# Bibliographic data

_publ_section_title
;
Crystal structure and chemical bonding of the intermetallic Zintl phase Yb~11~AlSb~9~
;
_journal_coden_ASTM                      DTARAF
_journal_name_full                       'Dalton Trans.'
_journal_year                            2012
_journal_volume                          41
_journal_page_first                      10347
_journal_page_last                       10353
_journal_language                        English
loop_
 _publ_author_name
 _publ_author_address
'Kastbjerg S.'
;
Aarhus University (AU)
Department of Chemistry
Aarhus
Denmark
;
'Uvarov C.A.'
;
University of California UC Davis
Department of Chemistry
Davis
U.S.A. California
;
'Kauzlarich S.M.'
;
University of California UC Davis
Department of Chemistry
Davis
U.S.A. California
;
'Chen Y.S.'
;
Advanced Photon Source
Argonne
U.S.A. Illinois
;
'Nishibori E.'
;
Nagoya University
Department of Applied Physics
Nagoya / Aichi
Japan
;
'Spackman M.A.'
;
Western Australia University (UWA)
School of Chemistry and Biochemistry
Perth
Australia
;
'Iversen B.B.'
;
Aarhus University (AU)
Department of Chemistry
Aarhus
Denmark
;

# Standardized crystallographic data

_cell_length_a                           16.6648
_cell_length_b                           16.6648
_cell_length_c                           22.2413
_cell_angle_alpha                        90
_cell_angle_beta                         90
_cell_angle_gamma                        90
_cell_volume                             6176.8
_cell_formula_units_Z                    8
_space_group_IT_number                   142
_space_group_name_H-M_alt                'I 41/a c d (origin choice 2)'
loop_
 _space_group_symop_id
 _space_group_symop_operation_xyz
 1 'x, y, z'
 2 '1/2-x, y, -z'
 3 '-x, 1/2-y, z'
 4 '-x, -y, -z'
 5 '-x, y, 1/2+z'
 6 '1/4-y, 1/4-x, 1/4-z'
 7 '1/4-y, -1/4-x, -1/4+z'
 8 '1/4-y, -1/4+x, 1/4+z'
 9 '-1/4-y, -1/4+x, 1/4-z'
 10 '1/2+x, -y, z'
 11 'x, -y, 1/2-z'
 12 'x, 1/2+y, -z'
 13 '1/4+y, 1/4-x, -1/4+z'
 14 '-1/4+y, 1/4-x, -1/4-z'
 15 '-1/4+y, 1/4+x, 1/4-z'
 16 '-1/4+y, -1/4+x, -1/4+z'
 17 '1/2+x, 1/2+y, 1/2+z'
 18 '1-x, 1/2+y, 1/2-z'
 19 '1/2-x, 1-y, 1/2+z'
 20 '1/2-x, 1/2-y, 1/2-z'
 21 '1/2-x, 1/2+y, 1+z'
 22 '3/4-y, 3/4-x, 3/4-z'
 23 '3/4-y, 1/4-x, 1/4+z'
 24 '3/4-y, 1/4+x, 3/4+z'
 25 '1/4-y, 1/4+x, 3/4-z'
 26 '1+x, 1/2-y, 1/2+z'
 27 '1/2+x, 1/2-y, 1-z'
 28 '1/2+x, 1+y, 1/2-z'
 29 '3/4+y, 3/4-x, 1/4+z'
 30 '1/4+y, 3/4-x, 1/4-z'
 31 '1/4+y, 3/4+x, 3/4-z'
 32 '1/4+y, 1/4+x, 1/4+z'
loop_
 _atom_type_symbol
 Yb
 Sb
 Al
loop_
 _atom_site_label
 _atom_site_type_symbol
 _atom_site_symmetry_multiplicity
 _atom_site_Wyckoff_symbol
 _atom_site_fract_x
 _atom_site_fract_y
 _atom_site_fract_z
 _atom_site_occupancy
 Yb2 Yb 32 g 0.02214 0.3754 0.00288 1
 Yb1 Yb 32 g 0.04257 0.07341 0.17218 1
 Sb3 Sb 32 g 0.13016 0.02701 0.04618 1
 Yb4 Yb 32 g 0.34079 0.07074 0.09283 1
 Sb2 Sb 32 g 0.35985 0.25536 0.05967 1
 Sb1 Sb 16 f 0.13642 0.38642 0.125 1
 Yb3 Yb 16 e 0.35428 0 0.25 1
 Sb4 Sb 8 b 0 0.25 0.125 1
 Al1 Al 8 a 0 0.25 0.375 1


_exptl_crystal_colour                    ?
_exptl_crystal_density_meas              ?
_exptl_crystal_density_diffrn            8.15
_cell_measurement_temperature            ?
_cell_measurement_radiation              ?
_cell_measurement_reflns_used            ?
_diffrn_ambient_temperature              320
_diffrn_measurement_device               'automatic diffractometer'
_diffrn_measurement_device_type
;
Japan, Hyogo, Japan Synchrotron Radiation Research Institute, SPring-8, BL02B2
;
_diffrn_radiation_type                   'X-rays, synchrotron'
_diffrn_radiation_wavelength             0.422731
_diffrn_reflns_number                    3590
_diffrn_reflns_theta_min                 1.29
_diffrn_reflns_theta_max                 20
_pd_proc_2theta_range_min                2.58
_pd_proc_2theta_range_max                40
_exptl_absorpt_coefficient_mu            ?
_exptl_absorpt_correction_type           yes
_computing_structure_solution            'starting values from the literature'
_refine_ls_number_parameters             76
_refine_ls_number_reflns                 ?
_refine_ls_R_factor_gt                   ?
_refine_ls_wR_factor_gt                  ?
_pd_proc_ls_proof_R_factor               0.093882
_pd_proc_ls_proof_wR_factor              0.127311
_refine_ls_R_I_factor                    0.061467

# End of data set 1021668

File: cif_files/1054327.cif
##############################################################################
#                                                                            #
# Al-Bi-Ca-Lu      # Ca13.95Lu0.19Al0.85Bi11                       # 1054327 #
#                                                                            #
##############################################################################
#                                                                            #
#                           Pearson's Crystal Data                           #
#      Crystal Structure Database for Inorganic Compounds (on DVD)           #
#                              Release 2024/25                               #
#      Editors: Pierre Villars, Karin Cenzual, and Vitaliy Dubenskyy         #
#                                                                            #
#   Copyright (c) ASM International & Material Phases Data System (MPDS),    #
# Switzerland & National Institute for Materials Science (NIMS), Japan, 2024 #
#                   All rights reserved. Version 2024.07                     #
#                                                                            #
#   This copy of Pearson's Crystal Data is licensed to:                      #
#   Hunter College - City University of New York                             #
#                                                                            #
##############################################################################

data_1054327
_audit_creation_date                     2024-09-25
_audit_creation_method
;
Pearson's Crystal Data browser
;
#_database_code_PCD                      1054327
_database_code_PDF                       04-028-2540

# Entry summary

_chemical_formula_structural             'Ca~13.95~ Lu~0.16~ Al~0.89~ Bi~11~'
_chemical_formula_sum                    'Al0.89 Bi11 Ca13.95 Lu0.16'
_chemical_name_mineral                   ?
_chemical_compound_source                ?
_chemical_name_structure_type            Ca~14~AlSb~11~,tI208,142
_chemical_formula_weight                 2909.9

# Bibliographic data

_publ_section_title
;
Caught in action. The late rare earths thulium and lutetium substituting aluminum atoms in the structure of Ca~14~AlBi~11~
;
_journal_coden_ASTM                      JACSAT
_journal_name_full                       'J. Am. Chem. Soc.'
_journal_year                            2021
_journal_volume                          143
_journal_page_first                      65
_journal_page_last                       68
_journal_language                        English
loop_
 _publ_author_name
 _publ_author_address
'Baranets S.'
;
Delaware University (UD)
Department of Chemistry and Biochemistry
Newark
U.S.A. Delaware
;
'Bobev S.'
;
Delaware University (UD)
Department of Chemistry and Biochemistry
Newark
U.S.A. Delaware
;

# Standardized crystallographic data

_cell_length_a                           17.0092
_cell_length_b                           17.0092
_cell_length_c                           22.7001
_cell_angle_alpha                        90
_cell_angle_beta                         90
_cell_angle_gamma                        90
_cell_volume                             6567.4
_cell_formula_units_Z                    8
_space_group_IT_number                   142
_space_group_name_H-M_alt                'I 41/a c d (origin choice 2)'
loop_
 _space_group_symop_id
 _space_group_symop_operation_xyz
 1 'x, y, z'
 2 '1/2-x, y, -z'
 3 '-x, 1/2-y, z'
 4 '-x, -y, -z'
 5 '-x, y, 1/2+z'
 6 '1/4-y, 1/4-x, 1/4-z'
 7 '1/4-y, -1/4-x, -1/4+z'
 8 '1/4-y, -1/4+x, 1/4+z'
 9 '-1/4-y, -1/4+x, 1/4-z'
 10 '1/2+x, -y, z'
 11 'x, -y, 1/2-z'
 12 'x, 1/2+y, -z'
 13 '1/4+y, 1/4-x, -1/4+z'
 14 '-1/4+y, 1/4-x, -1/4-z'
 15 '-1/4+y, 1/4+x, 1/4-z'
 16 '-1/4+y, -1/4+x, -1/4+z'
 17 '1/2+x, 1/2+y, 1/2+z'
 18 '1-x, 1/2+y, 1/2-z'
 19 '1/2-x, 1-y, 1/2+z'
 20 '1/2-x, 1/2-y, 1/2-z'
 21 '1/2-x, 1/2+y, 1+z'
 22 '3/4-y, 3/4-x, 3/4-z'
 23 '3/4-y, 1/4-x, 1/4+z'
 24 '3/4-y, 1/4+x, 3/4+z'
 25 '1/4-y, 1/4+x, 3/4-z'
 26 '1+x, 1/2-y, 1/2+z'
 27 '1/2+x, 1/2-y, 1-z'
 28 '1/2+x, 1+y, 1/2-z'
 29 '3/4+y, 3/4-x, 1/4+z'
 30 '1/4+y, 3/4-x, 1/4-z'
 31 '1/4+y, 3/4+x, 3/4-z'
 32 '1/4+y, 1/4+x, 1/4+z'
loop_
 _atom_type_symbol
 Ca
 Lu
 Bi
 Al
loop_
 _atom_site_label
 _atom_site_type_symbol
 _atom_site_symmetry_multiplicity
 _atom_site_Wyckoff_symbol
 _atom_site_fract_x
 _atom_site_fract_y
 _atom_site_fract_z
 _atom_site_occupancy
 Ca2 Ca 32 g 0.02425 0.37863 0.00623 1
 Ca,Lu1A Ca 32 g 0.04153 0.07426 0.17061 0.987(2)
 Ca,Lu1B Lu 32 g 0.04153 0.07426 0.17061 0.013(2)
 Bi3 Bi 32 g 0.13013 0.02713 0.04737 1
 Ca4 Ca 32 g 0.34029 0.07158 0.09173 1
 Bi2 Bi 32 g 0.36016 0.25577 0.05876 1
 Bi1 Bi 16 f 0.13862 0.38862 0.125 1
 Ca3 Ca 16 e 0.35198 0 0.25 1
 Bi4 Bi 8 b 0 0.25 0.125 1
 Al,Lu1A Al 8 a 0 0.25 0.375 0.889(4)
 Al,Lu1B Lu 8 a 0 0.25 0.375 0.111(4)


_exptl_crystal_colour                    ?
_exptl_crystal_density_meas              ?
_exptl_crystal_density_diffrn            5.89
_cell_measurement_temperature            199.99
_cell_measurement_radiation              'X-rays, Mo Ka'
_cell_measurement_wavelength             0.71073
_cell_measurement_reflns_used            2744
_diffrn_ambient_temperature              199.99
_diffrn_measurement_device               'automatic diffractometer'
_diffrn_measurement_device_type          'Bruker AXS APEX DUO'
_diffrn_radiation_type                   'X-rays, Mo Ka'
_diffrn_radiation_wavelength             0.71073
_diffrn_reflns_number                    40854
_diffrn_reflns_theta_min                 2.395
_diffrn_reflns_theta_max                 29.581
_exptl_absorpt_coefficient_mu            61.389
_exptl_absorpt_correction_type           yes
_computing_structure_solution            'direct methods'
_refine_ls_number_parameters             64
_refine_ls_number_reflns                 1867
_refine_ls_R_factor_gt                   0.0318
_refine_ls_wR_factor_gt                  0.0625

# End of data set 1054327

File: cif_files/1054331.cif
##############################################################################
#                                                                            #
# Al-Bi-Ca-Tm      # Ca13.91Tm0.17Al0.93Bi11                       # 1054331 #
#                                                                            #
##############################################################################
#                                                                            #
#                           Pearson's Crystal Data                           #
#      Crystal Structure Database for Inorganic Compounds (on DVD)           #
#                              Release 2024/25                               #
#      Editors: Pierre Villars, Karin Cenzual, and Vitaliy Dubenskyy         #
#                                                                            #
#   Copyright (c) ASM International & Material Phases Data System (MPDS),    #
# Switzerland & National Institute for Materials Science (NIMS), Japan, 2024 #
#                   All rights reserved. Version 2024.07                     #
#                                                                            #
#   This copy of Pearson's Crystal Data is licensed to:                      #
#   Hunter College - City University of New York                             #
#                                                                            #
##############################################################################

data_1054331
_audit_creation_date                     2024-09-25
_audit_creation_method
;
Pearson's Crystal Data browser
;
#_database_code_PCD                      1054331
_database_code_PDF                       04-028-2544

# Entry summary

_chemical_formula_structural             'Ca~13.91~ Tm~0.17~ Al~0.93~ Bi~11~'
_chemical_formula_sum                    'Al0.93 Bi11 Ca13.91 Tm0.17'
_chemical_name_mineral                   ?
_chemical_compound_source                ?
_chemical_name_structure_type            Ca~14~AlSb~11~,tI208,142
_chemical_formula_weight                 2910.1

# Bibliographic data

_publ_section_title
;
Caught in action. The late rare earths thulium and lutetium substituting aluminum atoms in the structure of Ca~14~AlBi~11~
;
_journal_coden_ASTM                      JACSAT
_journal_name_full                       'J. Am. Chem. Soc.'
_journal_year                            2021
_journal_volume                          143
_journal_page_first                      65
_journal_page_last                       68
_journal_language                        English
loop_
 _publ_author_name
 _publ_author_address
'Baranets S.'
;
Delaware University (UD)
Department of Chemistry and Biochemistry
Newark
U.S.A. Delaware
;
'Bobev S.'
;
Delaware University (UD)
Department of Chemistry and Biochemistry
Newark
U.S.A. Delaware
;

# Standardized crystallographic data

_cell_length_a                           17.019
_cell_length_b                           17.019
_cell_length_c                           22.714
_cell_angle_alpha                        90
_cell_angle_beta                         90
_cell_angle_gamma                        90
_cell_volume                             6579
_cell_formula_units_Z                    8
_space_group_IT_number                   142
_space_group_name_H-M_alt                'I 41/a c d (origin choice 2)'
loop_
 _space_group_symop_id
 _space_group_symop_operation_xyz
 1 'x, y, z'
 2 '1/2-x, y, -z'
 3 '-x, 1/2-y, z'
 4 '-x, -y, -z'
 5 '-x, y, 1/2+z'
 6 '1/4-y, 1/4-x, 1/4-z'
 7 '1/4-y, -1/4-x, -1/4+z'
 8 '1/4-y, -1/4+x, 1/4+z'
 9 '-1/4-y, -1/4+x, 1/4-z'
 10 '1/2+x, -y, z'
 11 'x, -y, 1/2-z'
 12 'x, 1/2+y, -z'
 13 '1/4+y, 1/4-x, -1/4+z'
 14 '-1/4+y, 1/4-x, -1/4-z'
 15 '-1/4+y, 1/4+x, 1/4-z'
 16 '-1/4+y, -1/4+x, -1/4+z'
 17 '1/2+x, 1/2+y, 1/2+z'
 18 '1-x, 1/2+y, 1/2-z'
 19 '1/2-x, 1-y, 1/2+z'
 20 '1/2-x, 1/2-y, 1/2-z'
 21 '1/2-x, 1/2+y, 1+z'
 22 '3/4-y, 3/4-x, 3/4-z'
 23 '3/4-y, 1/4-x, 1/4+z'
 24 '3/4-y, 1/4+x, 3/4+z'
 25 '1/4-y, 1/4+x, 3/4-z'
 26 '1+x, 1/2-y, 1/2+z'
 27 '1/2+x, 1/2-y, 1-z'
 28 '1/2+x, 1+y, 1/2-z'
 29 '3/4+y, 3/4-x, 1/4+z'
 30 '1/4+y, 3/4-x, 1/4-z'
 31 '1/4+y, 3/4+x, 3/4-z'
 32 '1/4+y, 1/4+x, 1/4+z'
loop_
 _atom_type_symbol
 Ca
 Tm
 Bi
 Al
loop_
 _atom_site_label
 _atom_site_type_symbol
 _atom_site_symmetry_multiplicity
 _atom_site_Wyckoff_symbol
 _atom_site_fract_x
 _atom_site_fract_y
 _atom_site_fract_z
 _atom_site_occupancy
 Ca2 Ca 32 g 0.0243 0.37856 0.00605 1
 Ca,Tm1A Ca 32 g 0.04152 0.07409 0.17061 0.977(3)
 Ca,Tm1B Tm 32 g 0.04152 0.07409 0.17061 0.023(3)
 Bi3 Bi 32 g 0.13008 0.02715 0.04733 1
 Ca4 Ca 32 g 0.34025 0.07151 0.09181 1
 Bi2 Bi 32 g 0.36011 0.2558 0.05882 1
 Bi1 Bi 16 f 0.13862 0.38862 0.125 1
 Ca3 Ca 16 e 0.35175 0 0.25 1
 Bi4 Bi 8 b 0 0.25 0.125 1
 Al,Tm1A Al 8 a 0 0.25 0.375 0.927(6)
 Al,Tm1B Tm 8 a 0 0.25 0.375 0.073(6)


_exptl_crystal_colour                    ?
_exptl_crystal_density_meas              ?
_exptl_crystal_density_diffrn            5.88
_cell_measurement_temperature            200.01
_cell_measurement_radiation              'X-rays, Mo Ka'
_cell_measurement_wavelength             0.71073
_cell_measurement_reflns_used            2735
_diffrn_ambient_temperature              200.0
_diffrn_measurement_device               'automatic diffractometer'
_diffrn_measurement_device_type          'Bruker AXS APEX DUO'
_diffrn_radiation_type                   'X-rays, Mo Ka'
_diffrn_radiation_wavelength             0.71073
_diffrn_reflns_number                    71168
_diffrn_reflns_theta_min                 2.393
_diffrn_reflns_theta_max                 29.744
_exptl_absorpt_coefficient_mu            61.235
_exptl_absorpt_correction_type           yes
_computing_structure_solution            'direct methods'
_refine_ls_number_parameters             64
_refine_ls_number_reflns                 1910
_refine_ls_R_factor_gt                   0.0382
_refine_ls_wR_factor_gt                  0.0967

# End of data set 1054331

File: cif_files/1054332.cif
##############################################################################
#                                                                            #
# Al-Bi-Ca-La      # Ca13.90La0.10AlBi11                           # 1054332 #
#                                                                            #
##############################################################################
#                                                                            #
#                           Pearson's Crystal Data                           #
#      Crystal Structure Database for Inorganic Compounds (on DVD)           #
#                              Release 2024/25                               #
#      Editors: Pierre Villars, Karin Cenzual, and Vitaliy Dubenskyy         #
#                                                                            #
#   Copyright (c) ASM International & Material Phases Data System (MPDS),    #
# Switzerland & National Institute for Materials Science (NIMS), Japan, 2024 #
#                   All rights reserved. Version 2024.07                     #
#                                                                            #
#   This copy of Pearson's Crystal Data is licensed to:                      #
#   Hunter College - City University of New York                             #
#                                                                            #
##############################################################################

data_1054332
_audit_creation_date                     2024-09-25
_audit_creation_method
;
Pearson's Crystal Data browser
;
#_database_code_PCD                      1054332
_database_code_PDF                       04-028-2545

# Entry summary

_chemical_formula_structural             'Ca~13.90~ La~0.10~ Al Bi~11~'
_chemical_formula_sum                    'Al Bi11 Ca13.90 La0.10'
_chemical_name_mineral                   ?
_chemical_compound_source                ?
_chemical_name_structure_type            Ca~14~AlSb~11~,tI208,142
_chemical_formula_weight                 2896.7

# Bibliographic data

_publ_section_title
;
Caught in action. The late rare earths thulium and lutetium substituting aluminum atoms in the structure of Ca~14~AlBi~11~
;
_journal_coden_ASTM                      JACSAT
_journal_name_full                       'J. Am. Chem. Soc.'
_journal_year                            2021
_journal_volume                          143
_journal_page_first                      65
_journal_page_last                       68
_journal_language                        English
loop_
 _publ_author_name
 _publ_author_address
'Baranets S.'
;
Delaware University (UD)
Department of Chemistry and Biochemistry
Newark
U.S.A. Delaware
;
'Bobev S.'
;
Delaware University (UD)
Department of Chemistry and Biochemistry
Newark
U.S.A. Delaware
;

# Standardized crystallographic data

_cell_length_a                           17.029
_cell_length_b                           17.029
_cell_length_c                           22.689
_cell_angle_alpha                        90
_cell_angle_beta                         90
_cell_angle_gamma                        90
_cell_volume                             6579.5
_cell_formula_units_Z                    8
_space_group_IT_number                   142
_space_group_name_H-M_alt                'I 41/a c d (origin choice 2)'
loop_
 _space_group_symop_id
 _space_group_symop_operation_xyz
 1 'x, y, z'
 2 '1/2-x, y, -z'
 3 '-x, 1/2-y, z'
 4 '-x, -y, -z'
 5 '-x, y, 1/2+z'
 6 '1/4-y, 1/4-x, 1/4-z'
 7 '1/4-y, -1/4-x, -1/4+z'
 8 '1/4-y, -1/4+x, 1/4+z'
 9 '-1/4-y, -1/4+x, 1/4-z'
 10 '1/2+x, -y, z'
 11 'x, -y, 1/2-z'
 12 'x, 1/2+y, -z'
 13 '1/4+y, 1/4-x, -1/4+z'
 14 '-1/4+y, 1/4-x, -1/4-z'
 15 '-1/4+y, 1/4+x, 1/4-z'
 16 '-1/4+y, -1/4+x, -1/4+z'
 17 '1/2+x, 1/2+y, 1/2+z'
 18 '1-x, 1/2+y, 1/2-z'
 19 '1/2-x, 1-y, 1/2+z'
 20 '1/2-x, 1/2-y, 1/2-z'
 21 '1/2-x, 1/2+y, 1+z'
 22 '3/4-y, 3/4-x, 3/4-z'
 23 '3/4-y, 1/4-x, 1/4+z'
 24 '3/4-y, 1/4+x, 3/4+z'
 25 '1/4-y, 1/4+x, 3/4-z'
 26 '1+x, 1/2-y, 1/2+z'
 27 '1/2+x, 1/2-y, 1-z'
 28 '1/2+x, 1+y, 1/2-z'
 29 '3/4+y, 3/4-x, 1/4+z'
 30 '1/4+y, 3/4-x, 1/4-z'
 31 '1/4+y, 3/4+x, 3/4-z'
 32 '1/4+y, 1/4+x, 1/4+z'
loop_
 _atom_type_symbol
 Ca
 La
 Bi
 Al
loop_
 _atom_site_label
 _atom_site_type_symbol
 _atom_site_symmetry_multiplicity
 _atom_site_Wyckoff_symbol
 _atom_site_fract_x
 _atom_site_fract_y
 _atom_site_fract_z
 _atom_site_occupancy
 Ca,La2A Ca 32 g 0.02385 0.3782 0.00542 0.975(4)
 Ca,La2B La 32 g 0.02385 0.3782 0.00542 0.025(4)
 Ca1 Ca 32 g 0.04147 0.07422 0.17067 1
 Bi3 Bi 32 g 0.13004 0.02711 0.0472 1
 Ca4 Ca 32 g 0.34017 0.07146 0.0919 1
 Bi2 Bi 32 g 0.3601 0.25569 0.05904 1
 Bi1 Bi 16 f 0.13855 0.38855 0.125 1
 Ca3 Ca 16 e 0.35208 0 0.25 1
 Bi4 Bi 8 b 0 0.25 0.125 1
 Al1 Al 8 a 0 0.25 0.375 1


_exptl_crystal_colour                    ?
_exptl_crystal_density_meas              ?
_exptl_crystal_density_diffrn            5.85
_cell_measurement_temperature            200.01
_cell_measurement_radiation              'X-rays, Mo Ka'
_cell_measurement_wavelength             0.71073
_cell_measurement_reflns_used            2749
_diffrn_ambient_temperature              200.01
_diffrn_measurement_device               'automatic diffractometer'
_diffrn_measurement_device_type          'Bruker AXS APEX DUO'
_diffrn_radiation_type                   'X-rays, Mo Ka'
_diffrn_radiation_wavelength             0.71073
_diffrn_reflns_number                    40911
_diffrn_reflns_theta_min                 2.393
_diffrn_reflns_theta_max                 29.744
_exptl_absorpt_coefficient_mu            60.915
_exptl_absorpt_correction_type           yes
_computing_structure_solution            'direct methods'
_refine_ls_number_parameters             63
_refine_ls_number_reflns                 1885
_refine_ls_R_factor_gt                   0.0305
_refine_ls_wR_factor_gt                  0.0640

# End of data set 1054332

File: cif_files/1250957.cif
##############################################################################
#                                                                            #
# Cu-Ti            # CuTi tet1                                     # 1250957 #
#                                                                            #
##############################################################################
#                                                                            #
#                           Pearson's Crystal Data                           #
#      Crystal Structure Database for Inorganic Compounds (on DVD)           #
#                              Release 2024/25                               #
#      Editors: Pierre Villars, Karin Cenzual, and Vitaliy Dubenskyy         #
#                                                                            #
#   Copyright (c) ASM International & Material Phases Data System (MPDS),    #
# Switzerland & National Institute for Materials Science (NIMS), Japan, 2024 #
#                   All rights reserved. Version 2024.07                     #
#                                                                            #
#   This copy of Pearson's Crystal Data is licensed to:                      #
#   Hunter College - City University of New York                             #
#                                                                            #
##############################################################################

data_1250957
_audit_creation_date                     2024-09-30
_audit_creation_method
;
Pearson's Crystal Data browser
;
#_database_code_PCD                      1250957
_database_code_PDF                       04-007-1242

# Entry summary

_chemical_formula_structural             'Cu Ti'
_chemical_formula_sum                    'Cu Ti'
_chemical_name_mineral                   ?
_chemical_compound_source                ?
_chemical_name_structure_type            CuTi,tP4,129
_chemical_formula_weight                 111.4

# Bibliographic data

_publ_section_title
'An X-ray study of the phases in the copper-titanium system'                  
_journal_coden_ASTM                      JIMEAP
_journal_name_full                       'J. Inst. Met.'
_journal_year                            1951
_journal_volume                          79
_journal_page_first                      391
_journal_page_last                       405
_journal_language                        English
loop_
 _publ_author_name
 _publ_author_address
'Karlsson N.'
;
Uppsala University
Institute of Chemistry
Uppsala
Sweden
;

# Standardized crystallographic data

_cell_length_a                           3.108
_cell_length_b                           3.108
_cell_length_c                           5.887
_cell_angle_alpha                        90
_cell_angle_beta                         90
_cell_angle_gamma                        90
_cell_volume                             56.87
_cell_formula_units_Z                    2
_space_group_IT_number                   129
_space_group_name_H-M_alt                'P 4/n m m (origin choice 2)'
loop_
 _space_group_symop_id
 _space_group_symop_operation_xyz
 1 'x, y, z'
 2 '1/2-x, 1/2-y, z'
 3 '1/2-x, y, z'
 4 '-x, -y, -z'
 5 '-x, 1/2+y, -z'
 6 '1/2-y, 1/2-x, z'
 7 '1/2-y, x, z'
 8 '-y, -x, -z'
 9 '-y, 1/2+x, -z'
 10 '1/2+x, -y, -z'
 11 '1/2+x, 1/2+y, -z'
 12 'x, 1/2-y, z'
 13 '1/2+y, -x, -z'
 14 '1/2+y, 1/2+x, -z'
 15 'y, 1/2-x, z'
 16 'y, x, z'
loop_
 _atom_type_symbol
 Ti
 Cu
loop_
 _atom_site_label
 _atom_site_type_symbol
 _atom_site_symmetry_multiplicity
 _atom_site_Wyckoff_symbol
 _atom_site_fract_x
 _atom_site_fract_y
 _atom_site_fract_z
 _atom_site_occupancy
 Ti Ti 2 c 0.25 0.25 0.15 1
 Cu Cu 2 c 0.25 0.25 0.60 1


_exptl_crystal_colour                    ?
_exptl_crystal_density_meas              ?
_exptl_crystal_density_diffrn            6.51
_cell_measurement_temperature            ?
_cell_measurement_radiation              ?
_cell_measurement_reflns_used            ?
_diffrn_ambient_temperature              ?
_diffrn_measurement_device               'Guinier film'
_diffrn_measurement_device_type          ?
_diffrn_radiation_type                   'X-rays, Cu Ka'
_diffrn_reflns_number                    ?
_exptl_absorpt_coefficient_mu            ?
_exptl_absorpt_correction_type           ?
_computing_structure_solution            ?
_refine_ls_number_parameters             ?
_refine_ls_number_reflns                 ?
_refine_ls_R_factor_gt                   ?
_refine_ls_wR_factor_gt                  ?
_pd_proc_ls_proof_R_factor               ?
_pd_proc_ls_proof_wR_factor              ?
_refine_ls_R_I_factor                    ?

# Published diffraction lines

loop_
 _refln_index_h
 _refln_index_k
 _refln_index_l
 _refln_d_spacing
 _refln_intensity_meas
 0 0 1 5.895 13
 1 1 0 2.195 75
 1 0 2 2.134 125
 1 1 1 2.055 5
 1 0 3 1.66 8
 2 0 0 1.554 30
 0 0 4 1.471 13
 2 1 2 1.257 50
 1 1 4 1.224 13
 2 2 0 1.1 8
 2 0 4 1.068 8
 3 1 0 0.983 8
 3 0 2 0.977 8
 3 2 2 0.827 13
 3 1 4 0.818 13
 2 1 6 0.802 13

# End of data set 1250957

File: cif_files/1501014.cif
##############################################################################
#                                                                            #
# Cu-Ti            # CuTi tet1                                     # 1501014 #
#                                                                            #
##############################################################################
#                                                                            #
#                           Pearson's Crystal Data                           #
#      Crystal Structure Database for Inorganic Compounds (on DVD)           #
#                              Release 2024/25                               #
#      Editors: Pierre Villars, Karin Cenzual, and Vitaliy Dubenskyy         #
#                                                                            #
#   Copyright (c) ASM International & Material Phases Data System (MPDS),    #
# Switzerland & National Institute for Materials Science (NIMS), Japan, 2024 #
#                   All rights reserved. Version 2024.07                     #
#                                                                            #
#   This copy of Pearson's Crystal Data is licensed to:                      #
#   Hunter College - City University of New York                             #
#                                                                            #
##############################################################################

data_1501014
_audit_creation_date                     2024-10-02
_audit_creation_method
;
Pearson's Crystal Data browser
;
#_database_code_PCD                      1501014
_database_code_PDF                       04-007-8816

# Entry summary

_chemical_formula_structural             'Cu Ti'
_chemical_formula_sum                    'Cu Ti'
_chemical_name_mineral                   ?
_chemical_compound_source                ?
_chemical_name_structure_type            CuTi,tP4,129
_chemical_formula_weight                 111.4

# Bibliographic data

_publ_section_title
'Thermal stabilities of the crystalline and amorphous Ti~y~CuH~x~ systems'    
_journal_coden_ASTM                      JCOMAH
_journal_name_full                       'J. Less-Common Met.'
_journal_year                            1986
_journal_volume                          116
_journal_page_first                      375
_journal_page_last                       388
_journal_language                        English
loop_
 _publ_author_name
 _publ_author_address
'Furlan R.J.'
;
Wright-Patterson Air Force Base (WPAFB)
Department of Physics
Dayton
U.S.A. Ohio
;
'Bambakidis G.'
;
Wright-Patterson Air Force Base (WPAFB)
Department of Physics
Dayton
U.S.A. Ohio
;
'Cantrell J.S.'
;
Miami University
Department of Chemistry
Oxford
U.S.A. Ohio
;
'Bowman R.C. Jr.'
;
Aerospace Corp.
Chemistry and Physics
Los Angeles
U.S.A. California
;
'Maeland A.J.'
;
Allied Chemical Corp.
Morristown
U.S.A. New Jersey
;

# Standardized crystallographic data

_cell_length_a                           3.115
_cell_length_b                           3.115
_cell_length_c                           5.947
_cell_angle_alpha                        90
_cell_angle_beta                         90
_cell_angle_gamma                        90
_cell_volume                             57.7
_cell_formula_units_Z                    2
_space_group_IT_number                   129
_space_group_name_H-M_alt                'P 4/n m m (origin choice 2)'
loop_
 _space_group_symop_id
 _space_group_symop_operation_xyz
 1 'x, y, z'
 2 '1/2-x, 1/2-y, z'
 3 '1/2-x, y, z'
 4 '-x, -y, -z'
 5 '-x, 1/2+y, -z'
 6 '1/2-y, 1/2-x, z'
 7 '1/2-y, x, z'
 8 '-y, -x, -z'
 9 '-y, 1/2+x, -z'
 10 '1/2+x, -y, -z'
 11 '1/2+x, 1/2+y, -z'
 12 'x, 1/2-y, z'
 13 '1/2+y, -x, -z'
 14 '1/2+y, 1/2+x, -z'
 15 'y, 1/2-x, z'
 16 'y, x, z'

# Atomic positions taken from type-defining entry

loop_
 _atom_type_symbol
 Ti
 Cu
loop_
 _atom_site_label
 _atom_site_type_symbol
 _atom_site_symmetry_multiplicity
 _atom_site_Wyckoff_symbol
 _atom_site_fract_x
 _atom_site_fract_y
 _atom_site_fract_z
 _atom_site_occupancy
 Ti1 Ti 2 c 0.25 0.25 0.15 1
 Cu1 Cu 2 c 0.25 0.25 0.60 1


_exptl_crystal_colour                    ?
_exptl_crystal_density_meas              ?
_exptl_crystal_density_diffrn            6.41
_cell_measurement_temperature            ?
_cell_measurement_radiation              'X-rays, Cu Ka'
_cell_measurement_reflns_used            ?
_diffrn_ambient_temperature              ?
_diffrn_measurement_device               diffractometer
_diffrn_measurement_device_type          ?
_diffrn_radiation_type                   ?
_diffrn_reflns_number                    ?
_exptl_absorpt_coefficient_mu            ?
_exptl_absorpt_correction_type           ?
_computing_structure_solution            ?
_refine_ls_number_parameters             ?
_refine_ls_number_reflns                 ?
_refine_ls_R_factor_gt                   ?
_refine_ls_wR_factor_gt                  ?

# End of data set 1501014

File: cif_files/1815856.cif
##############################################################################
#                                                                            #
# Ag-Hf            # AgHf                                          # 1815856 #
#                                                                            #
##############################################################################
#                                                                            #
#                           Pearson's Crystal Data                           #
#      Crystal Structure Database for Inorganic Compounds (on DVD)           #
#                              Release 2024/25                               #
#      Editors: Pierre Villars, Karin Cenzual, and Vitaliy Dubenskyy         #
#                                                                            #
#   Copyright (c) ASM International & Material Phases Data System (MPDS),    #
# Switzerland & National Institute for Materials Science (NIMS), Japan, 2024 #
#                   All rights reserved. Version 2024.07                     #
#                                                                            #
#   This copy of Pearson's Crystal Data is licensed to:                      #
#   Hunter College - City University of New York                             #
#                                                                            #
##############################################################################

data_1815856
_audit_creation_date                     2024-10-08
_audit_creation_method
;
Pearson's Crystal Data browser
;
#_database_code_PCD                      1815856
_database_code_PDF                       04-025-7777

# Entry summary

_chemical_formula_structural             'Ag~1.02~ Hf~0.98~'
_chemical_formula_sum                    'Ag1.02 Hf0.98'
_chemical_name_mineral                   ?
_chemical_compound_source                ?
_chemical_name_structure_type            CuTi,tP4,129
_chemical_formula_weight                 284.9

# Bibliographic data

_publ_section_title
'Phase Equilibria and Crystal Structure of Compounds in (Ti,Hf)-Ag-Ga Systems'
_journal_coden_ASTM                      DNAUFL
_journal_name_full                       'Dopov. Nats. Akad. Nauk Ukr.'
_journal_year                            2003
_journal_volume                          ?
_journal_issue                           7
_journal_page_first                      132
_journal_page_last                       136
_journal_language                        Ukrainian
loop_
 _publ_author_name
 _publ_author_address
'Verbovytsky Y.V.'
;
Lviv Ivan Franko National University
Lviv
Ukraine
;
'Kotur B.Y.'
;
Lviv Ivan Franko National University
Lviv
Ukraine
;

# Standardized crystallographic data

_cell_length_a                           3.414
_cell_length_b                           3.414
_cell_length_c                           6.594
_cell_angle_alpha                        90
_cell_angle_beta                         90
_cell_angle_gamma                        90
_cell_volume                             76.9
_cell_formula_units_Z                    2
_space_group_IT_number                   129
_space_group_name_H-M_alt                'P 4/n m m (origin choice 2)'
loop_
 _space_group_symop_id
 _space_group_symop_operation_xyz
 1 'x, y, z'
 2 '1/2-x, 1/2-y, z'
 3 '1/2-x, y, z'
 4 '-x, -y, -z'
 5 '-x, 1/2+y, -z'
 6 '1/2-y, 1/2-x, z'
 7 '1/2-y, x, z'
 8 '-y, -x, -z'
 9 '-y, 1/2+x, -z'
 10 '1/2+x, -y, -z'
 11 '1/2+x, 1/2+y, -z'
 12 'x, 1/2-y, z'
 13 '1/2+y, -x, -z'
 14 '1/2+y, 1/2+x, -z'
 15 'y, 1/2-x, z'
 16 'y, x, z'

# Atomic positions taken from type-defining entry

loop_
 _atom_type_symbol
 Hf
 Ag
loop_
 _atom_site_label
 _atom_site_type_symbol
 _atom_site_symmetry_multiplicity
 _atom_site_Wyckoff_symbol
 _atom_site_fract_x
 _atom_site_fract_y
 _atom_site_fract_z
 _atom_site_occupancy
 M1A Hf 2 c 0.25 0.25 0.15 0.980
 M1B Ag 2 c 0.25 0.25 0.15 0.020
 Ag1 Ag 2 c 0.25 0.25 0.60 1


_exptl_crystal_colour                    ?
_exptl_crystal_density_meas              ?
_exptl_crystal_density_diffrn            12.31
_cell_measurement_temperature            ?
_cell_measurement_radiation              'X-rays, Cu Ka'
_cell_measurement_reflns_used            ?
_diffrn_ambient_temperature              ?
_diffrn_measurement_device               'automatic diffractometer'
_diffrn_measurement_device_type          ?
_diffrn_radiation_type                   ?
_diffrn_reflns_number                    ?
_exptl_absorpt_coefficient_mu            ?
_exptl_absorpt_correction_type           ?
_computing_structure_solution            ?
_refine_ls_number_parameters             ?
_refine_ls_number_reflns                 ?
_refine_ls_R_factor_gt                   ?
_refine_ls_wR_factor_gt                  ?

# End of data set 1815856
