Repository: EmilJaffal/cif-site-analyzer

# Site-Analysis
This script parses .cif files based on structure type and creates a CSV table with site compositions, and heat maps for each site (up to 5 sites) and a heat map for compositions. Run the create_occu_table_and_heatmaps.py file with the path of the folder containing CIFs belonging to the same structure type as argument.

> The current README.md serves as a tutorial and documentation - last update December 21, 2024

## Demo

The code is designed for interactive use without the need to write any code.

File: cif_files/1826507.cif
##############################################################################
#                                                                            #
# Ag-Zr            # AgZr                                          # 1826507 #
#                                                                            #
##############################################################################
#                                                                            #
#                           Pearson's Crystal Data                           #
#      Crystal Structure Database for Inorganic Compounds (on DVD)           #
#                              Release 2024/25                               #
#      Editors: Pierre Villars, Karin Cenzual, and Vitaliy Dubenskyy         #
#                                                                            #
#   Copyright (c) ASM International & Material Phases Data System (MPDS),    #
# Switzerland & National Institute for Materials Science (NIMS), Japan, 2024 #
#                   All rights reserved. Version 2024.07                     #
#                                                                            #
#   This copy of Pearson's Crystal Data is licensed to:                      #
#   Hunter College - City University of New York                             #
#                                                                            #
##############################################################################

data_1826507
_audit_creation_date                     2024-10-08
_audit_creation_method
;
Pearson's Crystal Data browser
;
#_database_code_PCD                      1826507
_database_code_PDF                       ?

# Entry summary

_chemical_formula_structural             'Ag Zr'
_chemical_formula_sum                    'Ag Zr'
_chemical_name_mineral                   ?
_chemical_compound_source                ?
_chemical_name_structure_type            CuTi,tP4,129
_chemical_formula_weight                 199.1

# Bibliographic data

_publ_section_title
'Interaction between the components in the (Zr,Hf)-Ag-Sn ternary systems'     
_journal_coden_ASTM                      CMAHAR
_journal_name_full                       'Chem. Met. Alloys'
_journal_year                            2011
_journal_volume                          4
_journal_page_first                      234
_journal_page_last                       242
_journal_language                        English
loop_
 _publ_author_name
 _publ_author_address
'Melnychenko Koblyuk N.O.'
;
Lviv Ivan Franko National University
Department of Inorganic Chemistry
Lviv
Ukraine
;
'Romaka V.V.'
;
Lviv Polytechnic National University
Department of Materials Engineering and Applied Physics
Lviv
Ukraine
;
'Romaka L.P.'
;
Lviv Ivan Franko National University
Department of Inorganic Chemistry
Lviv
Ukraine
;
'Stadnyk Y.V.'
;
Lviv Ivan Franko National University
Department of Inorganic Chemistry
Lviv
Ukraine
;

# Standardized crystallographic data

_cell_length_a                           3.469
_cell_length_b                           3.469
_cell_length_c                           6.589
_cell_angle_alpha                        90
_cell_angle_beta                         90
_cell_angle_gamma                        90
_cell_volume                             79.3
_cell_formula_units_Z                    2
_space_group_IT_number                   129
_space_group_name_H-M_alt                'P 4/n m m (origin choice 2)'
loop_
 _space_group_symop_id
 _space_group_symop_operation_xyz
 1 'x, y, z'
 2 '1/2-x, 1/2-y, z'
 3 '1/2-x, y, z'
 4 '-x, -y, -z'
 5 '-x, 1/2+y, -z'
 6 '1/2-y, 1/2-x, z'
 7 '1/2-y, x, z'
 8 '-y, -x, -z'
 9 '-y, 1/2+x, -z'
 10 '1/2+x, -y, -z'
 11 '1/2+x, 1/2+y, -z'
 12 'x, 1/2-y, z'
 13 '1/2+y, -x, -z'
 14 '1/2+y, 1/2+x, -z'
 15 'y, 1/2-x, z'
 16 'y, x, z'

# Atomic positions taken from type-defining entry

loop_
 _atom_type_symbol
 Zr
 Ag
loop_
 _atom_site_label
 _atom_site_type_symbol
 _atom_site_symmetry_multiplicity
 _atom_site_Wyckoff_symbol
 _atom_site_fract_x
 _atom_site_fract_y
 _atom_site_fract_z
 _atom_site_occupancy
 Zr1 Zr 2 c 0.25 0.25 0.15 1
 Ag1 Ag 2 c 0.25 0.25 0.60 1


_exptl_crystal_colour                    ?
_exptl_crystal_density_meas              ?
_exptl_crystal_density_diffrn            8.34
_cell_measurement_temperature            ?
_cell_measurement_radiation              'X-rays, Fe Ka'
_cell_measurement_reflns_used            ?
_diffrn_ambient_temperature              ?
_diffrn_measurement_device               'automatic diffractometer'
_diffrn_measurement_device_type          ?
_diffrn_radiation_type                   ?
_diffrn_reflns_number                    ?
_exptl_absorpt_coefficient_mu            ?
_exptl_absorpt_correction_type           ?
_computing_structure_solution            ?
_refine_ls_number_parameters             ?
_refine_ls_number_reflns                 ?
_refine_ls_R_factor_gt                   ?
_refine_ls_wR_factor_gt                  ?

# End of data set 1826507

File: cif_files/1826520.cif
##############################################################################
#                                                                            #
# Ag-Hf            # AgHf                                          # 1826520 #
#                                                                            #
##############################################################################
#                                                                            #
#                           Pearson's Crystal Data                           #
#      Crystal Structure Database for Inorganic Compounds (on DVD)           #
#                              Release 2024/25                               #
#      Editors: Pierre Villars, Karin Cenzual, and Vitaliy Dubenskyy         #
#                                                                            #
#   Copyright (c) ASM International & Material Phases Data System (MPDS),    #
# Switzerland & National Institute for Materials Science (NIMS), Japan, 2024 #
#                   All rights reserved. Version 2024.07                     #
#                                                                            #
#   This copy of Pearson's Crystal Data is licensed to:                      #
#   Hunter College - City University of New York                             #
#                                                                            #
##############################################################################

data_1826520
_audit_creation_date                     2024-10-08
_audit_creation_method
;
Pearson's Crystal Data browser
;
#_database_code_PCD                      1826520
_database_code_PDF                       04-018-5578

# Entry summary

_chemical_formula_structural             'Ag Hf'
_chemical_formula_sum                    'Ag Hf'
_chemical_name_mineral                   ?
_chemical_compound_source                ?
_chemical_name_structure_type            CuTi,tP4,129
_chemical_formula_weight                 286.4

# Bibliographic data

_publ_section_title
'Interaction between the components in the (Zr,Hf)-Ag-Sn ternary systems'     
_journal_coden_ASTM                      CMAHAR
_journal_name_full                       'Chem. Met. Alloys'
_journal_year                            2011
_journal_volume                          4
_journal_page_first                      234
_journal_page_last                       242
_journal_language                        English
loop_
 _publ_author_name
 _publ_author_address
'Melnychenko Koblyuk N.O.'
;
Lviv Ivan Franko National University
Department of Inorganic Chemistry
Lviv
Ukraine
;
'Romaka V.V.'
;
Lviv Polytechnic National University
Department of Materials Engineering and Applied Physics
Lviv
Ukraine
;
'Romaka L.P.'
;
Lviv Ivan Franko National University
Department of Inorganic Chemistry
Lviv
Ukraine
;
'Stadnyk Y.V.'
;
Lviv Ivan Franko National University
Department of Inorganic Chemistry
Lviv
Ukraine
;

# Standardized crystallographic data

_cell_length_a                           3.427
_cell_length_b                           3.427
_cell_length_c                           6.362
_cell_angle_alpha                        90
_cell_angle_beta                         90
_cell_angle_gamma                        90
_cell_volume                             74.7
_cell_formula_units_Z                    2
_space_group_IT_number                   129
_space_group_name_H-M_alt                'P 4/n m m (origin choice 2)'
loop_
 _space_group_symop_id
 _space_group_symop_operation_xyz
 1 'x, y, z'
 2 '1/2-x, 1/2-y, z'
 3 '1/2-x, y, z'
 4 '-x, -y, -z'
 5 '-x, 1/2+y, -z'
 6 '1/2-y, 1/2-x, z'
 7 '1/2-y, x, z'
 8 '-y, -x, -z'
 9 '-y, 1/2+x, -z'
 10 '1/2+x, -y, -z'
 11 '1/2+x, 1/2+y, -z'
 12 'x, 1/2-y, z'
 13 '1/2+y, -x, -z'
 14 '1/2+y, 1/2+x, -z'
 15 'y, 1/2-x, z'
 16 'y, x, z'

# Atomic positions taken from type-defining entry

loop_
 _atom_type_symbol
 Hf
 Ag
loop_
 _atom_site_label
 _atom_site_type_symbol
 _atom_site_symmetry_multiplicity
 _atom_site_Wyckoff_symbol
 _atom_site_fract_x
 _atom_site_fract_y
 _atom_site_fract_z
 _atom_site_occupancy
 Hf1 Hf 2 c 0.25 0.25 0.15 1
 Ag1 Ag 2 c 0.25 0.25 0.60 1


_exptl_crystal_colour                    ?
_exptl_crystal_density_meas              ?
_exptl_crystal_density_diffrn            12.73
_cell_measurement_temperature            ?
_cell_measurement_radiation              'X-rays, Fe Ka'
_cell_measurement_reflns_used            ?
_diffrn_ambient_temperature              ?
_diffrn_measurement_device               'automatic diffractometer'
_diffrn_measurement_device_type          ?
_diffrn_radiation_type                   ?
_diffrn_reflns_number                    ?
_exptl_absorpt_coefficient_mu            ?
_exptl_absorpt_correction_type           ?
_computing_structure_solution            ?
_refine_ls_number_parameters             ?
_refine_ls_number_reflns                 ?
_refine_ls_R_factor_gt                   ?
_refine_ls_wR_factor_gt                  ?

# End of data set 1826520

File: cif_files/260733.cif
##############################################################################
#                                                                            #
# Ag-Zr            # AgZr                                          #  260733 #
#                                                                            #
##############################################################################
#                                                                            #
#                           Pearson's Crystal Data                           #
#      Crystal Structure Database for Inorganic Compounds (on DVD)           #
#                              Release 2024/25                               #
#      Editors: Pierre Villars, Karin Cenzual, and Vitaliy Dubenskyy         #
#                                                                            #
#   Copyright (c) ASM International & Material Phases Data System (MPDS),    #
# Switzerland & National Institute for Materials Science (NIMS), Japan, 2024 #
#                   All rights reserved. Version 2024.07                     #
#                                                                            #
#   This copy of Pearson's Crystal Data is licensed to:                      #
#   Hunter College - City University of New York                             #
#                                                                            #
##############################################################################

data_260733
_audit_creation_date                     2024-09-17
_audit_creation_method
;
Pearson's Crystal Data browser
;
#_database_code_PCD                      260733
_database_code_PDF                       04-001-2328

# Entry summary

_chemical_formula_structural             'Ag Zr'
_chemical_formula_sum                    'Ag Zr'
_chemical_name_mineral                   ?
_chemical_compound_source                ?
_chemical_name_structure_type            CuTi,tP4,129
_chemical_formula_weight                 199.1
_chemical_melting_point                  1426

# Bibliographic data

_publ_section_title
'An investigation of the Ag-Zr phase diagram'                                 
_journal_coden_ASTM                      JCOMAH
_journal_name_full                       'J. Less-Common Met.'
_journal_year                            1988
_journal_volume                          138
_journal_page_first                      173
_journal_page_last                       177
_journal_language                        English
loop_
 _publ_author_name
 _publ_author_address
'Zhang K.H.'
;
Kunming Institute of Precious Metals
Kunming / Yunnan
China
;
'Zhao H.'
;
Kunming Institute of Precious Metals
Kunming / Yunnan
China
;
'Zhou Y.'
;
Kunming Institute of Precious Metals
Kunming / Yunnan
China
;

# Standardized crystallographic data

_cell_length_a                           3.471
_cell_length_b                           3.471
_cell_length_c                           6.603
_cell_angle_alpha                        90
_cell_angle_beta                         90
_cell_angle_gamma                        90
_cell_volume                             79.55
_cell_formula_units_Z                    2
_space_group_IT_number                   129
_space_group_name_H-M_alt                'P 4/n m m (origin choice 2)'
loop_
 _space_group_symop_id
 _space_group_symop_operation_xyz
 1 'x, y, z'
 2 '1/2-x, 1/2-y, z'
 3 '1/2-x, y, z'
 4 '-x, -y, -z'
 5 '-x, 1/2+y, -z'
 6 '1/2-y, 1/2-x, z'
 7 '1/2-y, x, z'
 8 '-y, -x, -z'
 9 '-y, 1/2+x, -z'
 10 '1/2+x, -y, -z'
 11 '1/2+x, 1/2+y, -z'
 12 'x, 1/2-y, z'
 13 '1/2+y, -x, -z'
 14 '1/2+y, 1/2+x, -z'
 15 'y, 1/2-x, z'
 16 'y, x, z'

# Atomic positions taken from type-defining entry

loop_
 _atom_type_symbol
 Zr
 Ag
loop_
 _atom_site_label
 _atom_site_type_symbol
 _atom_site_symmetry_multiplicity
 _atom_site_Wyckoff_symbol
 _atom_site_fract_x
 _atom_site_fract_y
 _atom_site_fract_z
 _atom_site_occupancy
 Zr1 Zr 2 c 0.25 0.25 0.15 1
 Ag1 Ag 2 c 0.25 0.25 0.60 1


_exptl_crystal_colour                    ?
_exptl_crystal_density_meas              ?
_exptl_crystal_density_diffrn            8.31
_cell_measurement_temperature            ?
_cell_measurement_radiation              'X-rays, Cu Ka'
_cell_measurement_reflns_used            ?
_diffrn_ambient_temperature              ?
_diffrn_measurement_device               diffractometer
_diffrn_measurement_device_type          ?
_diffrn_radiation_type                   ?
_diffrn_reflns_number                    ?
_exptl_absorpt_coefficient_mu            ?
_exptl_absorpt_correction_type           ?
_computing_structure_solution            ?
_refine_ls_number_parameters             ?
_refine_ls_number_reflns                 ?
_refine_ls_R_factor_gt                   ?
_refine_ls_wR_factor_gt                  ?

# End of data set 260733

File: cif_files/261228.cif
##############################################################################
#                                                                            #
# Cu-Ti            # CuTi tet1                                     #  261228 #
#                                                                            #
##############################################################################
#                                                                            #
#                           Pearson's Crystal Data                           #
#      Crystal Structure Database for Inorganic Compounds (on DVD)           #
#                              Release 2024/25                               #
#      Editors: Pierre Villars, Karin Cenzual, and Vitaliy Dubenskyy         #
#                                                                            #
#   Copyright (c) ASM International & Material Phases Data System (MPDS),    #
# Switzerland & National Institute for Materials Science (NIMS), Japan, 2024 #
#                   All rights reserved. Version 2024.07                     #
#                                                                            #
#   This copy of Pearson's Crystal Data is licensed to:                      #
#   Hunter College - City University of New York                             #
#                                                                            #
##############################################################################

data_261228
_audit_creation_date                     2024-09-18
_audit_creation_method
;
Pearson's Crystal Data browser
;
#_database_code_PCD                      261228
_database_code_PDF                       04-001-2793

# Entry summary

_chemical_formula_structural             'Cu Ti'
_chemical_formula_sum                    'Cu Ti'
_chemical_name_mineral                   ?
_chemical_compound_source                ?
_chemical_name_structure_type            CuTi,tP4,129
_chemical_formula_weight                 111.4
_chemical_melting_point                  1178

# Bibliographic data

_publ_section_title
'Die Legierungen des Titans mit Kupfer, Silber und Gold'                      
_journal_coden_ASTM                      ZEMTAE
_journal_name_full                       'Z. Metallkd.'
_journal_year                            1952
_journal_volume                          43
_journal_page_first                      112
_journal_page_last                       118
_journal_language                        German
loop_
 _publ_author_name
 _publ_author_address
'Raub E.'
;
Research Institute for Precious Metals and Metal Chemistry (FEM)
Schwabisch Gmund
Germany
;
'Walter P.'
;
Research Institute for Precious Metals and Metal Chemistry (FEM)
Schwabisch Gmund
Germany
;
'Engel M.'
;
Research Institute for Precious Metals and Metal Chemistry (FEM)
Schwabisch Gmund
Germany
;

# Standardized crystallographic data

_cell_length_a                           3.115
_cell_length_b                           3.115
_cell_length_c                           5.899
_cell_angle_alpha                        90
_cell_angle_beta                         90
_cell_angle_gamma                        90
_cell_volume                             57.24
_cell_formula_units_Z                    2
_space_group_IT_number                   129
_space_group_name_H-M_alt                'P 4/n m m (origin choice 2)'
loop_
 _space_group_symop_id
 _space_group_symop_operation_xyz
 1 'x, y, z'
 2 '1/2-x, 1/2-y, z'
 3 '1/2-x, y, z'
 4 '-x, -y, -z'
 5 '-x, 1/2+y, -z'
 6 '1/2-y, 1/2-x, z'
 7 '1/2-y, x, z'
 8 '-y, -x, -z'
 9 '-y, 1/2+x, -z'
 10 '1/2+x, -y, -z'
 11 '1/2+x, 1/2+y, -z'
 12 'x, 1/2-y, z'
 13 '1/2+y, -x, -z'
 14 '1/2+y, 1/2+x, -z'
 15 'y, 1/2-x, z'
 16 'y, x, z'

# Atomic positions taken from type-defining entry

loop_
 _atom_type_symbol
 Ti
 Cu
loop_
 _atom_site_label
 _atom_site_type_symbol
 _atom_site_symmetry_multiplicity
 _atom_site_Wyckoff_symbol
 _atom_site_fract_x
 _atom_site_fract_y
 _atom_site_fract_z
 _atom_site_occupancy
 Ti1 Ti 2 c 0.25 0.25 0.15 1
 Cu1 Cu 2 c 0.25 0.25 0.60 1


_exptl_crystal_colour                    ?
_exptl_crystal_density_meas              ?
_exptl_crystal_density_diffrn            6.47
_cell_measurement_temperature            ?
_cell_measurement_radiation              X-rays
_cell_measurement_reflns_used            ?
_diffrn_ambient_temperature              ?
_diffrn_measurement_device               'Debye-Scherrer film'
_diffrn_measurement_device_type          ?
_diffrn_radiation_type                   ?
_diffrn_reflns_number                    ?
_exptl_absorpt_coefficient_mu            ?
_exptl_absorpt_correction_type           ?
_computing_structure_solution            ?
_refine_ls_number_parameters             ?
_refine_ls_number_reflns                 ?
_refine_ls_R_factor_gt                   ?
_refine_ls_wR_factor_gt                  ?

# End of data set 261228

File: cif_files/261356.cif
##############################################################################
#                                                                            #
# Au-Ti            # AuTi rt                                       #  261356 #
#                                                                            #
##############################################################################
#                                                                            #
#                           Pearson's Crystal Data                           #
#      Crystal Structure Database for Inorganic Compounds (on DVD)           #
#                              Release 2024/25                               #
#      Editors: Pierre Villars, Karin Cenzual, and Vitaliy Dubenskyy         #
#                                                                            #
#   Copyright (c) ASM International & Material Phases Data System (MPDS),    #
# Switzerland & National Institute for Materials Science (NIMS), Japan, 2024 #
#                   All rights reserved. Version 2024.07                     #
#                                                                            #
#   This copy of Pearson's Crystal Data is licensed to:                      #
#   Hunter College - City University of New York                             #
#                                                                            #
##############################################################################

data_261356
_audit_creation_date                     2024-09-18
_audit_creation_method
;
Pearson's Crystal Data browser
;
#_database_code_PCD                      261356
_database_code_PDF                       04-001-2918

# Entry summary

_chemical_formula_structural             'Au Ti'
_chemical_formula_sum                    'Au Ti'
_chemical_name_mineral                   ?
_chemical_compound_source                ?
_chemical_name_structure_type            CuTi,tP4,129
_chemical_formula_weight                 244.9

# Bibliographic data

_publ_section_title
;
Strukturuntersuchungen in einigen zu T^4^-B^1^ homologen und quasihomologen Systemen
;
_journal_coden_ASTM                      ZEMTAE
_journal_name_full                       'Z. Metallkd.'
_journal_year                            1962
_journal_volume                          53
_journal_page_first                      433
_journal_page_last                       444
_journal_language                        German
loop_
 _publ_author_name
 _publ_author_address
'Stolz E.'
;
Max Planck Society (MPG)
Max Planck Institut (MPI) fur Metallforschung
Stuttgart
Germany
;
'Schubert K.'
;
Max Planck Society (MPG)
Max Planck Institut (MPI) fur Metallforschung
Stuttgart
Germany
;

# Standardized crystallographic data

_cell_length_a                           3.335
_cell_length_b                           3.335
_cell_length_c                           6.03
_cell_angle_alpha                        90
_cell_angle_beta                         90
_cell_angle_gamma                        90
_cell_volume                             67.07
_cell_formula_units_Z                    2
_space_group_IT_number                   129
_space_group_name_H-M_alt                'P 4/n m m (origin choice 2)'
loop_
 _space_group_symop_id
 _space_group_symop_operation_xyz
 1 'x, y, z'
 2 '1/2-x, 1/2-y, z'
 3 '1/2-x, y, z'
 4 '-x, -y, -z'
 5 '-x, 1/2+y, -z'
 6 '1/2-y, 1/2-x, z'
 7 '1/2-y, x, z'
 8 '-y, -x, -z'
 9 '-y, 1/2+x, -z'
 10 '1/2+x, -y, -z'
 11 '1/2+x, 1/2+y, -z'
 12 'x, 1/2-y, z'
 13 '1/2+y, -x, -z'
 14 '1/2+y, 1/2+x, -z'
 15 'y, 1/2-x, z'
 16 'y, x, z'

# Atomic positions taken from type-defining entry

loop_
 _atom_type_symbol
 Ti
 Au
loop_
 _atom_site_label
 _atom_site_type_symbol
 _atom_site_symmetry_multiplicity
 _atom_site_Wyckoff_symbol
 _atom_site_fract_x
 _atom_site_fract_y
 _atom_site_fract_z
 _atom_site_occupancy
 Ti1 Ti 2 c 0.25 0.25 0.15 1
 Au1 Au 2 c 0.25 0.25 0.60 1


_exptl_crystal_colour                    ?
_exptl_crystal_density_meas              ?
_exptl_crystal_density_diffrn            12.13
_cell_measurement_temperature            ?
_cell_measurement_radiation              'X-rays, Cu Ka'
_cell_measurement_reflns_used            ?
_diffrn_ambient_temperature              ?
_diffrn_measurement_device               ?
_diffrn_measurement_device_type          ?
_diffrn_radiation_type                   ?
_diffrn_reflns_number                    ?
_exptl_absorpt_coefficient_mu            ?
_exptl_absorpt_correction_type           ?
_computing_structure_solution            ?
_refine_ls_number_parameters             ?
_refine_ls_number_reflns                 ?
_refine_ls_R_factor_gt                   ?
_refine_ls_wR_factor_gt                  ?

# End of data set 261356

File: cif_files/303707.cif
##############################################################################
#                                                                            #
# Al-Ba-Sb         # Ba14Al0.96Sb11.04                             #  303707 #
#                                                                            #
##############################################################################
#                                                                            #
#                           Pearson's Crystal Data                           #
#      Crystal Structure Database for Inorganic Compounds (on DVD)           #
#                              Release 2024/25                               #
#      Editors: Pierre Villars, Karin Cenzual, and Vitaliy Dubenskyy         #
#                                                                            #
#   Copyright (c) ASM International & Material Phases Data System (MPDS),    #
# Switzerland & National Institute for Materials Science (NIMS), Japan, 2024 #
#                   All rights reserved. Version 2024.07                     #
#                                                                            #
#   This copy of Pearson's Crystal Data is licensed to:                      #
#   Hunter College - City University of New York                             #
#                                                                            #
##############################################################################

data_303707
_audit_creation_date                     2024-09-18
_audit_creation_method
;
Pearson's Crystal Data browser
;
#_database_code_PCD                      303707
_database_code_PDF                       04-008-9009

# Entry summary

_chemical_formula_structural             'Ba~14~ Al~0.96~ Sb~11.04~'
_chemical_formula_sum                    'Al0.96 Ba14 Sb11.04'
_chemical_name_mineral                   ?
_chemical_compound_source                ?
_chemical_name_structure_type            Ca~14~AlSb~11~,tI208,142
_chemical_formula_weight                 3292.6

# Bibliographic data

_publ_section_title
'Synthesis, structure, and properties of A~14~AlSb~11~ (A= Ca, Sr, Ba)'       
_journal_coden_ASTM                      JSSCBI
_journal_name_full                       'J. Solid State Chem.'
_journal_year                            1993
_journal_volume                          107
_journal_page_first                      513
_journal_page_last                       523
_journal_language                        English
loop_
 _publ_author_name
 _publ_author_address
''
;
;

# Standardized crystallographic data

_cell_length_a                           18.293
_cell_length_b                           18.293
_cell_length_c                           24.222
_cell_angle_alpha                        90
_cell_angle_beta                         90
_cell_angle_gamma                        90
_cell_volume                             8105.5
_cell_formula_units_Z                    8
_space_group_IT_number                   142
_space_group_name_H-M_alt                'I 41/a c d (origin choice 2)'
loop_
 _space_group_symop_id
 _space_group_symop_operation_xyz
 1 'x, y, z'
 2 '1/2-x, y, -z'
 3 '-x, 1/2-y, z'
 4 '-x, -y, -z'
 5 '-x, y, 1/2+z'
 6 '1/4-y, 1/4-x, 1/4-z'
 7 '1/4-y, -1/4-x, -1/4+z'
 8 '1/4-y, -1/4+x, 1/4+z'
 9 '-1/4-y, -1/4+x, 1/4-z'
 10 '1/2+x, -y, z'
 11 'x, -y, 1/2-z'
 12 'x, 1/2+y, -z'
 13 '1/4+y, 1/4-x, -1/4+z'
 14 '-1/4+y, 1/4-x, -1/4-z'
 15 '-1/4+y, 1/4+x, 1/4-z'
 16 '-1/4+y, -1/4+x, -1/4+z'
 17 '1/2+x, 1/2+y, 1/2+z'
 18 '1-x, 1/2+y, 1/2-z'
 19 '1/2-x, 1-y, 1/2+z'
 20 '1/2-x, 1/2-y, 1/2-z'
 21 '1/2-x, 1/2+y, 1+z'
 22 '3/4-y, 3/4-x, 3/4-z'
 23 '3/4-y, 1/4-x, 1/4+z'
 24 '3/4-y, 1/4+x, 3/4+z'
 25 '1/4-y, 1/4+x, 3/4-z'
 26 '1+x, 1/2-y, 1/2+z'
 27 '1/2+x, 1/2-y, 1-z'
 28 '1/2+x, 1+y, 1/2-z'
 29 '3/4+y, 3/4-x, 1/4+z'
 30 '1/4+y, 3/4-x, 1/4-z'
 31 '1/4+y, 3/4+x, 3/4-z'
 32 '1/4+y, 1/4+x, 1/4+z'
loop_
 _atom_type_symbol
 Ba
 Sb
 Al
loop_
 _atom_site_label
 _atom_site_type_symbol
 _atom_site_symmetry_multiplicity
 _atom_site_Wyckoff_symbol
 _atom_site_fract_x
 _atom_site_fract_y
 _atom_site_fract_z
 _atom_site_occupancy
Ba(2) Ba 32 g 0.0201 0.37627 0.00064 1
Ba(1) Ba 32 g 0.04465 0.07135 0.17142 1
Sb(3) Sb 32 g 0.13269 0.02501 0.04657 1
Ba(4) Ba 32 g 0.34192 0.06806 0.09348 1
Sb(2) Sb 32 g 0.36897 0.25243 0.06537 1
Sb(1) Sb 16 f 0.13025 0.38025 0.125 1
Ba(3) Ba 16 e 0.35659 0 0.25 1
Sb(4) Sb 8 b 0 0.25 0.125 1
AlM1 Al 8 a 0 0.25 0.375 0.96
SbM2 Sb 8 a 0 0.25 0.375 0.04


_exptl_crystal_colour                    black
_exptl_crystal_density_meas              ?
_exptl_crystal_density_diffrn            5.40
_cell_measurement_temperature            130
_cell_measurement_radiation              'X-rays, Mo Ka'
_cell_measurement_wavelength             0.71069
_cell_measurement_reflns_used            ?
_diffrn_ambient_temperature              130
_diffrn_measurement_device               'automatic diffractometer'
_diffrn_measurement_device_type          'Syntex P21'
_diffrn_radiation_type                   'X-rays, Mo Ka'
_diffrn_radiation_wavelength             0.71069
_diffrn_reflns_number                    5064
_exptl_absorpt_coefficient_mu            20.568
_exptl_absorpt_correction_type           ?
_computing_structure_solution            'direct methods'
_refine_ls_number_parameters             61
_refine_ls_number_reflns                 2020
_refine_ls_R_factor_gt                   0.0371
_refine_ls_wR_factor_gt                  0.0437

# End of data set 303707

File: cif_files/452031.cif
##############################################################################
#                                                                            #
# Pd-Ta            # TaPd rt                                       #  452031 #
#                                                                            #
##############################################################################
#                                                                            #
#                           Pearson's Crystal Data                           #
#      Crystal Structure Database for Inorganic Compounds (on DVD)           #
#                              Release 2024/25                               #
#      Editors: Pierre Villars, Karin Cenzual, and Vitaliy Dubenskyy         #
#                                                                            #
#   Copyright (c) ASM International & Material Phases Data System (MPDS),    #
# Switzerland & National Institute for Materials Science (NIMS), Japan, 2024 #
#                   All rights reserved. Version 2024.07                     #
#                                                                            #
#   This copy of Pearson's Crystal Data is licensed to:                      #
#   Hunter College - City University of New York                             #
#                                                                            #
##############################################################################

data_452031
_audit_creation_date                     2024-09-20
_audit_creation_method
;
Pearson's Crystal Data browser
;
#_database_code_PCD                      452031
_database_code_PDF                       04-003-1369

# Entry summary

_chemical_formula_structural             'Ta Pd'
_chemical_formula_sum                    'Pd Ta'
_chemical_name_mineral                   ?
_chemical_compound_source                ?
_chemical_name_structure_type            CuTi,tP4,129
_chemical_formula_weight                 287.3

# Bibliographic data

_publ_section_title
'Intermediate Phases in the Tantalum-Palladium System'                        
_journal_coden_ASTM                      TMSAAB
_journal_name_full                       'Trans. Metall. Soc. AIME'
_journal_year                            1963
_journal_volume                          227
_journal_page_first                      1028
_journal_page_last                       1029
_journal_language                        English
loop_
 _publ_author_name
 _publ_author_address
'Darby J.B. Jr.'
;
Argonne National Laboratory
Metallurgy Division
Argonne
U.S.A. Illinois
;
'Downey J.W.'
;
Argonne National Laboratory
Metallurgy Division
Argonne
U.S.A. Illinois
;
'Norton L.J.'
;
Argonne National Laboratory
Metallurgy Division
Argonne
U.S.A. Illinois
;

# Standardized crystallographic data

_cell_length_a                           3.279
_cell_length_b                           3.279
_cell_length_c                           6.036
_cell_angle_alpha                        90
_cell_angle_beta                         90
_cell_angle_gamma                        90
_cell_volume                             64.9
_cell_formula_units_Z                    2
_space_group_IT_number                   129
_space_group_name_H-M_alt                'P 4/n m m (origin choice 2)'
loop_
 _space_group_symop_id
 _space_group_symop_operation_xyz
 1 'x, y, z'
 2 '1/2-x, 1/2-y, z'
 3 '1/2-x, y, z'
 4 '-x, -y, -z'
 5 '-x, 1/2+y, -z'
 6 '1/2-y, 1/2-x, z'
 7 '1/2-y, x, z'
 8 '-y, -x, -z'
 9 '-y, 1/2+x, -z'
 10 '1/2+x, -y, -z'
 11 '1/2+x, 1/2+y, -z'
 12 'x, 1/2-y, z'
 13 '1/2+y, -x, -z'
 14 '1/2+y, 1/2+x, -z'
 15 'y, 1/2-x, z'
 16 'y, x, z'

# Atomic positions taken from type-defining entry

loop_
 _atom_type_symbol
 Pd
 Ta
loop_
 _atom_site_label
 _atom_site_type_symbol
 _atom_site_symmetry_multiplicity
 _atom_site_Wyckoff_symbol
 _atom_site_fract_x
 _atom_site_fract_y
 _atom_site_fract_z
 _atom_site_occupancy
 Pd1 Pd 2 c 0.25 0.25 0.15 1
 Ta1 Ta 2 c 0.25 0.25 0.60 1


_exptl_crystal_colour                    ?
_exptl_crystal_density_meas              ?
_exptl_crystal_density_diffrn            14.71
_cell_measurement_temperature            ?
_cell_measurement_radiation              'X-rays, Cr Ka, Cu Ka'
_cell_measurement_reflns_used            ?
_diffrn_ambient_temperature              ?
_diffrn_measurement_device               'Debye-Scherrer film'
_diffrn_measurement_device_type          ?
_diffrn_radiation_type                   ?
_diffrn_reflns_number                    ?
_exptl_absorpt_coefficient_mu            ?
_exptl_absorpt_correction_type           ?
_computing_structure_solution            ?
_refine_ls_number_parameters             ?
_refine_ls_number_reflns                 ?
_refine_ls_R_factor_gt                   ?
_refine_ls_wR_factor_gt                  ?

# End of data set 452031
