Repository: EmilJaffal/cif-site-analyzer

# Site-Analysis
This script parses .cif files based on structure type and creates a CSV table with site compositions, and heat maps for each site (up to 5 sites) and a heat map for compositions. Run the create_occu_table_and_heatmaps.py file with the path of the folder containing CIFs belonging to the same structure type as argument.

> The current README.md serves as a tutorial and documentation - last update December 21, 2024

## Demo

The code is designed for interactive use without the need to write any code.

File: cif_files/453064.cif
##############################################################################
#                                                                            #
# Cu-Ti            # CuTi tet1                                     #  453064 #
#                                                                            #
##############################################################################
#                                                                            #
#                           Pearson's Crystal Data                           #
#      Crystal Structure Database for Inorganic Compounds (on DVD)           #
#                              Release 2024/25                               #
#      Editors: Pierre Villars, Karin Cenzual, and Vitaliy Dubenskyy         #
#                                                                            #
#   Copyright (c) ASM International & Material Phases Data System (MPDS),    #
# Switzerland & National Institute for Materials Science (NIMS), Japan, 2024 #
#                   All rights reserved. Version 2024.07                     #
#                                                                            #
#   This copy of Pearson's Crystal Data is licensed to:                      #
#   Hunter College - City University of New York                             #
#                                                                            #
##############################################################################

data_453064
_audit_creation_date                     2024-09-20
_audit_creation_method
;
Pearson's Crystal Data browser
;
#_database_code_PCD                      453064
_database_code_PDF                       04-003-2229

# Entry summary

_chemical_formula_structural             'Cu~0.96~ Ti~1.04~'
_chemical_formula_sum                    'Cu0.96 Ti1.04'
_chemical_name_mineral                   ?
_chemical_compound_source                ?
_chemical_name_structure_type            CuTi,tP4,129
_chemical_formula_weight                 110.8

# Bibliographic data

_publ_section_title
'Thermal stability of amorphous Ti-Cu alloys'                                 
_journal_coden_ASTM                      AMETAR
_journal_name_full                       'Acta Metall.'
_journal_year                            1983
_journal_volume                          31
_journal_page_first                      155
_journal_page_last                       160
_journal_language                        English
loop_
 _publ_author_name
 _publ_author_address
'Buschow K.H.J.'
;
Philips Research Laboratories
Eindhoven
Netherlands
;

# Standardized crystallographic data

_cell_length_a                           3.121
_cell_length_b                           3.121
_cell_length_c                           5.96
_cell_angle_alpha                        90
_cell_angle_beta                         90
_cell_angle_gamma                        90
_cell_volume                             58.05
_cell_formula_units_Z                    2
_space_group_IT_number                   129
_space_group_name_H-M_alt                'P 4/n m m (origin choice 2)'
loop_
 _space_group_symop_id
 _space_group_symop_operation_xyz
 1 'x, y, z'
 2 '1/2-x, 1/2-y, z'
 3 '1/2-x, y, z'
 4 '-x, -y, -z'
 5 '-x, 1/2+y, -z'
 6 '1/2-y, 1/2-x, z'
 7 '1/2-y, x, z'
 8 '-y, -x, -z'
 9 '-y, 1/2+x, -z'
 10 '1/2+x, -y, -z'
 11 '1/2+x, 1/2+y, -z'
 12 'x, 1/2-y, z'
 13 '1/2+y, -x, -z'
 14 '1/2+y, 1/2+x, -z'
 15 'y, 1/2-x, z'
 16 'y, x, z'

# Atomic positions taken from type-defining entry

loop_
 _atom_type_symbol
 Ti
 Cu
loop_
 _atom_site_label
 _atom_site_type_symbol
 _atom_site_symmetry_multiplicity
 _atom_site_Wyckoff_symbol
 _atom_site_fract_x
 _atom_site_fract_y
 _atom_site_fract_z
 _atom_site_occupancy
 Ti1 Ti 2 c 0.25 0.25 0.15 1
 M1A Cu 2 c 0.25 0.25 0.60 0.960
 M1B Ti 2 c 0.25 0.25 0.60 0.040


_exptl_crystal_colour                    ?
_exptl_crystal_density_meas              ?
_exptl_crystal_density_diffrn            6.34
_cell_measurement_temperature            ?
_cell_measurement_radiation              'X-rays, Cu Ka'
_cell_measurement_reflns_used            ?
_diffrn_ambient_temperature              ?
_diffrn_measurement_device               'automatic diffractometer'
_diffrn_measurement_device_type          ?
_diffrn_radiation_type                   ?
_diffrn_reflns_number                    ?
_exptl_absorpt_coefficient_mu            ?
_exptl_absorpt_correction_type           ?
_computing_structure_solution            ?
_refine_ls_number_parameters             ?
_refine_ls_number_reflns                 ?
_refine_ls_R_factor_gt                   ?
_refine_ls_wR_factor_gt                  ?

# End of data set 453064

File: cif_files/457415.cif
##############################################################################
#                                                                            #
# Cu-Ti            # CuTi tet1                                     #  457415 #
#                                                                            #
##############################################################################
#                                                                            #
#                           Pearson's Crystal Data                           #
#      Crystal Structure Database for Inorganic Compounds (on DVD)           #
#                              Release 2024/25                               #
#      Editors: Pierre Villars, Karin Cenzual, and Vitaliy Dubenskyy         #
#                                                                            #
#   Copyright (c) ASM International & Material Phases Data System (MPDS),    #
# Switzerland & National Institute for Materials Science (NIMS), Japan, 2024 #
#                   All rights reserved. Version 2024.07                     #
#                                                                            #
#   This copy of Pearson's Crystal Data is licensed to:                      #
#   Hunter College - City University of New York                             #
#                                                                            #
##############################################################################

data_457415
_audit_creation_date                     2024-09-20
_audit_creation_method
;
Pearson's Crystal Data browser
;
#_database_code_PCD                      457415
_database_code_PDF                       04-003-6096

# Entry summary

_chemical_formula_structural             'Cu Ti'
_chemical_formula_sum                    'Cu Ti'
_chemical_name_mineral                   ?
_chemical_compound_source                ?
_chemical_name_structure_type            CuTi,tP4,129
_chemical_formula_weight                 111.4
_chemical_melting_point                  1257

# Bibliographic data

_publ_section_title
;
Polythermal and isothermal sections of the system titanium-copper-silver. Part II
;
_journal_coden_ASTM                      SPMCAV
_journal_name_full                       'Sov. Powder Metall. Met. Ceram.'
_journal_year                            1970
_journal_volume                          9
_journal_page_first                      410
_journal_page_last                       414
_journal_language                        English
loop_
 _publ_author_name
 _publ_author_address
'Eremenko V.N.'
;
National Academy of Sciences of Ukraine (NASU)
I.M. Frantsevich Institute for Problems of Materials Science
Kiev
Ukraine
;
'Buyanov Y.I.'
;
National Academy of Sciences of Ukraine (NASU)
I.M. Frantsevich Institute for Problems of Materials Science
Kiev
Ukraine
;
'Panchenko N.M.'
;
National Academy of Sciences of Ukraine (NASU)
I.M. Frantsevich Institute for Problems of Materials Science
Kiev
Ukraine
;

# Standardized crystallographic data

_cell_length_a                           3.125
_cell_length_b                           3.125
_cell_length_c                           5.915
_cell_angle_alpha                        90
_cell_angle_beta                         90
_cell_angle_gamma                        90
_cell_volume                             57.76
_cell_formula_units_Z                    2
_space_group_IT_number                   129
_space_group_name_H-M_alt                'P 4/n m m (origin choice 2)'
loop_
 _space_group_symop_id
 _space_group_symop_operation_xyz
 1 'x, y, z'
 2 '1/2-x, 1/2-y, z'
 3 '1/2-x, y, z'
 4 '-x, -y, -z'
 5 '-x, 1/2+y, -z'
 6 '1/2-y, 1/2-x, z'
 7 '1/2-y, x, z'
 8 '-y, -x, -z'
 9 '-y, 1/2+x, -z'
 10 '1/2+x, -y, -z'
 11 '1/2+x, 1/2+y, -z'
 12 'x, 1/2-y, z'
 13 '1/2+y, -x, -z'
 14 '1/2+y, 1/2+x, -z'
 15 'y, 1/2-x, z'
 16 'y, x, z'

# Atomic positions taken from type-defining entry

loop_
 _atom_type_symbol
 Ti
 Cu
loop_
 _atom_site_label
 _atom_site_type_symbol
 _atom_site_symmetry_multiplicity
 _atom_site_Wyckoff_symbol
 _atom_site_fract_x
 _atom_site_fract_y
 _atom_site_fract_z
 _atom_site_occupancy
 Ti1 Ti 2 c 0.25 0.25 0.15 1
 Cu1 Cu 2 c 0.25 0.25 0.60 1


_exptl_crystal_colour                    ?
_exptl_crystal_density_meas              6.45
_exptl_crystal_density_diffrn            6.41
_cell_measurement_temperature            ?
_cell_measurement_radiation              X-rays
_cell_measurement_reflns_used            ?
_diffrn_ambient_temperature              ?
_diffrn_measurement_device               film
_diffrn_measurement_device_type          ?
_diffrn_radiation_type                   ?
_diffrn_reflns_number                    ?
_exptl_absorpt_coefficient_mu            ?
_exptl_absorpt_correction_type           ?
_computing_structure_solution            ?
_refine_ls_number_parameters             ?
_refine_ls_number_reflns                 ?
_refine_ls_R_factor_gt                   ?
_refine_ls_wR_factor_gt                  ?

# End of data set 457415

File: cif_files/457547.cif
##############################################################################
#                                                                            #
# Cu-Ti            # CuTi tet1                                     #  457547 #
#                                                                            #
##############################################################################
#                                                                            #
#                           Pearson's Crystal Data                           #
#      Crystal Structure Database for Inorganic Compounds (on DVD)           #
#                              Release 2024/25                               #
#      Editors: Pierre Villars, Karin Cenzual, and Vitaliy Dubenskyy         #
#                                                                            #
#   Copyright (c) ASM International & Material Phases Data System (MPDS),    #
# Switzerland & National Institute for Materials Science (NIMS), Japan, 2024 #
#                   All rights reserved. Version 2024.07                     #
#                                                                            #
#   This copy of Pearson's Crystal Data is licensed to:                      #
#   Hunter College - City University of New York                             #
#                                                                            #
##############################################################################

data_457547
_audit_creation_date                     2024-09-21
_audit_creation_method
;
Pearson's Crystal Data browser
;
#_database_code_PCD                      457547
_database_code_PDF                       04-003-6221

# Entry summary

_chemical_formula_structural             'Cu Ti'
_chemical_formula_sum                    'Cu Ti'
_chemical_name_mineral                   ?
_chemical_compound_source                ?
_chemical_name_structure_type            CuTi,tP4,129
_chemical_formula_weight                 111.4
_chemical_melting_point                  1257

# Bibliographic data

_publ_section_title
'Phase diagram of the system titanium-copper'                                 
_journal_coden_ASTM                      SPMCAV
_journal_name_full                       'Sov. Powder Metall. Met. Ceram.'
_journal_year                            1966
_journal_volume                          5
_journal_page_first                      494
_journal_page_last                       502
_journal_language                        English
loop_
 _publ_author_name
 _publ_author_address
'Eremenko V.N.'
;
National Academy of Sciences of Ukraine (NASU)
I.M. Frantsevich Institute for Problems of Materials Science
Kiev
Ukraine
;
'Buyanov Y.I.'
;
National Academy of Sciences of Ukraine (NASU)
I.M. Frantsevich Institute for Problems of Materials Science
Kiev
Ukraine
;
'Prima S.B.'
;
National Academy of Sciences of Ukraine (NASU)
I.M. Frantsevich Institute for Problems of Materials Science
Kiev
Ukraine
;

# Standardized crystallographic data

_cell_length_a                           3.107
_cell_length_b                           3.107
_cell_length_c                           5.919
_cell_angle_alpha                        90
_cell_angle_beta                         90
_cell_angle_gamma                        90
_cell_volume                             57.14
_cell_formula_units_Z                    2
_space_group_IT_number                   129
_space_group_name_H-M_alt                'P 4/n m m (origin choice 2)'
loop_
 _space_group_symop_id
 _space_group_symop_operation_xyz
 1 'x, y, z'
 2 '1/2-x, 1/2-y, z'
 3 '1/2-x, y, z'
 4 '-x, -y, -z'
 5 '-x, 1/2+y, -z'
 6 '1/2-y, 1/2-x, z'
 7 '1/2-y, x, z'
 8 '-y, -x, -z'
 9 '-y, 1/2+x, -z'
 10 '1/2+x, -y, -z'
 11 '1/2+x, 1/2+y, -z'
 12 'x, 1/2-y, z'
 13 '1/2+y, -x, -z'
 14 '1/2+y, 1/2+x, -z'
 15 'y, 1/2-x, z'
 16 'y, x, z'
loop_
 _atom_type_symbol
 Ti
 Cu
loop_
 _atom_site_label
 _atom_site_type_symbol
 _atom_site_symmetry_multiplicity
 _atom_site_Wyckoff_symbol
 _atom_site_fract_x
 _atom_site_fract_y
 _atom_site_fract_z
 _atom_site_occupancy
 Ti Ti 2 c 0.25 0.25 0.15 1
 Cu Cu 2 c 0.25 0.25 0.6 1


_exptl_crystal_colour                    ?
_exptl_crystal_density_meas              6.45
_exptl_crystal_density_diffrn            6.48
_cell_measurement_temperature            ?
_cell_measurement_radiation              'X-rays, Cu K'
_cell_measurement_reflns_used            ?
_diffrn_ambient_temperature              ?
_diffrn_measurement_device               film
_diffrn_measurement_device_type          ?
_diffrn_radiation_type                   'X-rays, Cu K'
_diffrn_reflns_number                    ?
_exptl_absorpt_coefficient_mu            ?
_exptl_absorpt_correction_type           ?
_computing_structure_solution            'starting values from the literature'
_refine_ls_number_parameters             ?
_refine_ls_number_reflns                 ?
_refine_ls_R_factor_gt                   ?
_refine_ls_wR_factor_gt                  ?
_pd_proc_ls_proof_R_factor               ?
_pd_proc_ls_proof_wR_factor              ?
_refine_ls_R_I_factor                    ?

# Published diffraction lines

loop_
 _refln_index_h
 _refln_index_k
 _refln_index_l
 _refln_d_spacing
 _refln_intensity_meas
 1 1 0 2.208 7
 0 1 2 2.148 7
 1 1 1 2.071 2
 0 1 3 1.669 3
 0 2 0 1.565 5
 0 0 4 1.478 3
 1 2 2 1.261 7
 1 1 4 1.229 5
 0 0 5 1.183 2
 1 2 3 1.14 2
 0 1 5 1.107 5
 0 2 4 1.074 5
 1 1 5 1.043 3
 1 3 0 0.99 5
 0 3 2 0.982 5
 0 1 6 0.941 5
 1 2 5 0.902 2
 2 2 4 0.885 5
 2 3 2 0.832 7
 1 3 4 0.822 7
 0 1 7 0.814 5
 1 2 6 0.806 7
 1 1 7 0.79 3

# End of data set 457547

File: cif_files/527049.cif
##############################################################################
#                                                                            #
# Ag-Hf            # AgHf                                          #  527049 #
#                                                                            #
##############################################################################
#                                                                            #
#                           Pearson's Crystal Data                           #
#      Crystal Structure Database for Inorganic Compounds (on DVD)           #
#                              Release 2024/25                               #
#      Editors: Pierre Villars, Karin Cenzual, and Vitaliy Dubenskyy         #
#                                                                            #
#   Copyright (c) ASM International & Material Phases Data System (MPDS),    #
# Switzerland & National Institute for Materials Science (NIMS), Japan, 2024 #
#                   All rights reserved. Version 2024.07                     #
#                                                                            #
#   This copy of Pearson's Crystal Data is licensed to:                      #
#   Hunter College - City University of New York                             #
#                                                                            #
##############################################################################

data_527049
_audit_creation_date                     2024-09-21
_audit_creation_method
;
Pearson's Crystal Data browser
;
#_database_code_PCD                      527049
_database_code_PDF                       04-004-2343

# Entry summary

_chemical_formula_structural             'Ag~1.5~ Hf~0.5~'
_chemical_formula_sum                    'Ag1.5 Hf0.5'
_chemical_name_mineral                   ?
_chemical_compound_source                ?
_chemical_name_structure_type            CuTi,tP4,129
_chemical_formula_weight                 251.0

# Bibliographic data

_publ_section_title
'Close-Packed Ordered AB~3~ Structures in Binary Transition Metal Alloys'     
_journal_coden_ASTM                      TMSAAB
_journal_name_full                       'Trans. Metall. Soc. AIME'
_journal_year                            1969
_journal_volume                          245
_journal_page_first                      237
_journal_page_last                       240
_journal_language                        English
loop_
 _publ_author_name
 _publ_author_address
'Sinha A.K.'
;
California Institute of Technology (Caltech)
Pasadena
U.S.A. California
;

# Standardized crystallographic data

_cell_length_a                           3.427
_cell_length_b                           3.427
_cell_length_c                           6.562
_cell_angle_alpha                        90
_cell_angle_beta                         90
_cell_angle_gamma                        90
_cell_volume                             77.07
_cell_formula_units_Z                    2
_space_group_IT_number                   129
_space_group_name_H-M_alt                'P 4/n m m (origin choice 2)'
loop_
 _space_group_symop_id
 _space_group_symop_operation_xyz
 1 'x, y, z'
 2 '1/2-x, 1/2-y, z'
 3 '1/2-x, y, z'
 4 '-x, -y, -z'
 5 '-x, 1/2+y, -z'
 6 '1/2-y, 1/2-x, z'
 7 '1/2-y, x, z'
 8 '-y, -x, -z'
 9 '-y, 1/2+x, -z'
 10 '1/2+x, -y, -z'
 11 '1/2+x, 1/2+y, -z'
 12 'x, 1/2-y, z'
 13 '1/2+y, -x, -z'
 14 '1/2+y, 1/2+x, -z'
 15 'y, 1/2-x, z'
 16 'y, x, z'

# Atomic positions taken from type-defining entry

loop_
 _atom_type_symbol
 Ag
 Hf
loop_
 _atom_site_label
 _atom_site_type_symbol
 _atom_site_symmetry_multiplicity
 _atom_site_Wyckoff_symbol
 _atom_site_fract_x
 _atom_site_fract_y
 _atom_site_fract_z
 _atom_site_occupancy
 M1A Ag 2 c 0.25 0.25 0.15 0.500
 M1B Hf 2 c 0.25 0.25 0.15 0.500
 Ag1 Ag 2 c 0.25 0.25 0.60 1


_exptl_crystal_colour                    ?
_exptl_crystal_density_meas              ?
_exptl_crystal_density_diffrn            10.82
_cell_measurement_temperature            ?
_cell_measurement_radiation              'X-rays, Cu Ka'
_cell_measurement_reflns_used            ?
_diffrn_ambient_temperature              ?
_diffrn_measurement_device               'Guinier-de Wolff film'
_diffrn_measurement_device_type          ?
_diffrn_radiation_type                   ?
_diffrn_reflns_number                    ?
_exptl_absorpt_coefficient_mu            ?
_exptl_absorpt_correction_type           ?
_computing_structure_solution            ?
_refine_ls_number_parameters             ?
_refine_ls_number_reflns                 ?
_refine_ls_R_factor_gt                   ?
_refine_ls_wR_factor_gt                  ?

# End of data set 527049

File: cif_files/527770.cif
##############################################################################
#                                                                            #
# Ag-Zr            # AgZr                                          #  527770 #
#                                                                            #
##############################################################################
#                                                                            #
#                           Pearson's Crystal Data                           #
#      Crystal Structure Database for Inorganic Compounds (on DVD)           #
#                              Release 2024/25                               #
#      Editors: Pierre Villars, Karin Cenzual, and Vitaliy Dubenskyy         #
#                                                                            #
#   Copyright (c) ASM International & Material Phases Data System (MPDS),    #
# Switzerland & National Institute for Materials Science (NIMS), Japan, 2024 #
#                   All rights reserved. Version 2024.07                     #
#                                                                            #
#   This copy of Pearson's Crystal Data is licensed to:                      #
#   Hunter College - City University of New York                             #
#                                                                            #
##############################################################################

data_527770
_audit_creation_date                     2024-09-21
_audit_creation_method
;
Pearson's Crystal Data browser
;
#_database_code_PCD                      527770
_database_code_PDF                       04-004-2994

# Entry summary

_chemical_formula_structural             'Ag Zr'
_chemical_formula_sum                    'Ag Zr'
_chemical_name_mineral                   ?
_chemical_compound_source                ?
_chemical_name_structure_type            CuTi,tP4,129
_chemical_formula_weight                 199.1

# Bibliographic data

_publ_section_title
'An X-Ray Study of the Phases in the Silver-Zirconium System'                 
_journal_coden_ASTM                      ACSAA4
_journal_name_full                       'Acta Chem. Scand.'
_journal_year                            1952
_journal_volume                          6
_journal_page_first                      1424
_journal_page_last                       1430
_journal_language                        English
loop_
 _publ_author_name
 _publ_author_address
'Karlsson N.'
;
Uppsala University
Institute of Chemistry
Uppsala
Sweden
;

# Standardized crystallographic data

_cell_length_a                           3.468
_cell_length_b                           3.468
_cell_length_c                           6.603
_cell_angle_alpha                        90
_cell_angle_beta                         90
_cell_angle_gamma                        90
_cell_volume                             79.41
_cell_formula_units_Z                    2
_space_group_IT_number                   129
_space_group_name_H-M_alt                'P 4/n m m (origin choice 2)'
loop_
 _space_group_symop_id
 _space_group_symop_operation_xyz
 1 'x, y, z'
 2 '1/2-x, 1/2-y, z'
 3 '1/2-x, y, z'
 4 '-x, -y, -z'
 5 '-x, 1/2+y, -z'
 6 '1/2-y, 1/2-x, z'
 7 '1/2-y, x, z'
 8 '-y, -x, -z'
 9 '-y, 1/2+x, -z'
 10 '1/2+x, -y, -z'
 11 '1/2+x, 1/2+y, -z'
 12 'x, 1/2-y, z'
 13 '1/2+y, -x, -z'
 14 '1/2+y, 1/2+x, -z'
 15 'y, 1/2-x, z'
 16 'y, x, z'
loop_
 _atom_type_symbol
 Zr
 Ag
loop_
 _atom_site_label
 _atom_site_type_symbol
 _atom_site_symmetry_multiplicity
 _atom_site_Wyckoff_symbol
 _atom_site_fract_x
 _atom_site_fract_y
 _atom_site_fract_z
 _atom_site_occupancy
 Zr Zr 2 c 0.25 0.25 0.145 1
 Ag Ag 2 c 0.25 0.25 0.605 1


_exptl_crystal_colour                    ?
_exptl_crystal_density_meas              8.20
_exptl_crystal_density_diffrn            8.33
_cell_measurement_temperature            ?
_cell_measurement_radiation              'X-rays, Cu Ka'
_cell_measurement_reflns_used            ?
_diffrn_ambient_temperature              ?
_diffrn_measurement_device               'Guinier film'
_diffrn_measurement_device_type          ?
_diffrn_radiation_type                   ?
_diffrn_reflns_number                    ?
_exptl_absorpt_coefficient_mu            ?
_exptl_absorpt_correction_type           ?
_computing_structure_solution            ?
_refine_ls_number_parameters             ?
_refine_ls_number_reflns                 ?
_refine_ls_R_factor_gt                   ?
_refine_ls_wR_factor_gt                  ?

# End of data set 527770

File: cif_files/528846.cif
##############################################################################
#                                                                            #
# Au-Hf            # AuHf rt                                       #  528846 #
#                                                                            #
##############################################################################
#                                                                            #
#                           Pearson's Crystal Data                           #
#      Crystal Structure Database for Inorganic Compounds (on DVD)           #
#                              Release 2024/25                               #
#      Editors: Pierre Villars, Karin Cenzual, and Vitaliy Dubenskyy         #
#                                                                            #
#   Copyright (c) ASM International & Material Phases Data System (MPDS),    #
# Switzerland & National Institute for Materials Science (NIMS), Japan, 2024 #
#                   All rights reserved. Version 2024.07                     #
#                                                                            #
#   This copy of Pearson's Crystal Data is licensed to:                      #
#   Hunter College - City University of New York                             #
#                                                                            #
##############################################################################

data_528846
_audit_creation_date                     2024-09-21
_audit_creation_method
;
Pearson's Crystal Data browser
;
#_database_code_PCD                      528846
_database_code_PDF                       04-004-3965

# Entry summary

_chemical_formula_structural             'Au Hf'
_chemical_formula_sum                    'Au Hf'
_chemical_name_mineral                   ?
_chemical_compound_source                ?
_chemical_name_structure_type            CuTi,tP4,129
_chemical_formula_weight                 375.5

# Bibliographic data

_publ_section_title
'Einige Strukturdaten metallischer Phasen (7)'                                
_journal_coden_ASTM                      NATWAY
_journal_name_full                       Naturwissenschaften
_journal_year                            1962
_journal_volume                          49
_journal_page_first                      57
_journal_page_last                       ?
_journal_language                        German
loop_
 _publ_author_name
 _publ_author_address
'Schubert K.'
;
Max Planck Society (MPG)
Max Planck Institut (MPI) fur Metallforschung
Stuttgart
Germany
;
'Meissner H.G.'
;
Max Planck Society (MPG)
Max Planck Institut (MPI) fur Metallforschung
Stuttgart
Germany
;
'Potzschke M.'
;
Max Planck Society (MPG)
Max Planck Institut (MPI) fur Metallforschung
Stuttgart
Germany
;
'Rossteutscher W.'
;
Max Planck Society (MPG)
Max Planck Institut (MPI) fur Metallforschung
Stuttgart
Germany
;
'Stolz E.'
;
Max Planck Society (MPG)
Max Planck Institut (MPI) fur Metallforschung
Stuttgart
Germany
;

# Standardized crystallographic data

_cell_length_a                           3.467
_cell_length_b                           3.467
_cell_length_c                           6.323
_cell_angle_alpha                        90
_cell_angle_beta                         90
_cell_angle_gamma                        90
_cell_volume                             76
_cell_formula_units_Z                    2
_space_group_IT_number                   129
_space_group_name_H-M_alt                'P 4/n m m (origin choice 2)'
loop_
 _space_group_symop_id
 _space_group_symop_operation_xyz
 1 'x, y, z'
 2 '1/2-x, 1/2-y, z'
 3 '1/2-x, y, z'
 4 '-x, -y, -z'
 5 '-x, 1/2+y, -z'
 6 '1/2-y, 1/2-x, z'
 7 '1/2-y, x, z'
 8 '-y, -x, -z'
 9 '-y, 1/2+x, -z'
 10 '1/2+x, -y, -z'
 11 '1/2+x, 1/2+y, -z'
 12 'x, 1/2-y, z'
 13 '1/2+y, -x, -z'
 14 '1/2+y, 1/2+x, -z'
 15 'y, 1/2-x, z'
 16 'y, x, z'

# Atomic positions taken from type-defining entry

loop_
 _atom_type_symbol
 Hf
 Au
loop_
 _atom_site_label
 _atom_site_type_symbol
 _atom_site_symmetry_multiplicity
 _atom_site_Wyckoff_symbol
 _atom_site_fract_x
 _atom_site_fract_y
 _atom_site_fract_z
 _atom_site_occupancy
 Hf1 Hf 2 c 0.25 0.25 0.15 1
 Au1 Au 2 c 0.25 0.25 0.60 1


_exptl_crystal_colour                    ?
_exptl_crystal_density_meas              ?
_exptl_crystal_density_diffrn            16.41
_cell_measurement_temperature            ?
_cell_measurement_radiation              X-rays
_cell_measurement_reflns_used            ?
_diffrn_ambient_temperature              ?
_diffrn_measurement_device               film
_diffrn_measurement_device_type          ?
_diffrn_radiation_type                   ?
_diffrn_reflns_number                    ?
_exptl_absorpt_coefficient_mu            ?
_exptl_absorpt_correction_type           ?
_computing_structure_solution            ?
_refine_ls_number_parameters             ?
_refine_ls_number_reflns                 ?
_refine_ls_R_factor_gt                   ?
_refine_ls_wR_factor_gt                  ?

# End of data set 528846

File: cif_files/528849.cif
##############################################################################
#                                                                            #
# Au-Ti            # AuTi rt                                       #  528849 #
#                                                                            #
##############################################################################
#                                                                            #
#                           Pearson's Crystal Data                           #
#      Crystal Structure Database for Inorganic Compounds (on DVD)           #
#                              Release 2024/25                               #
#      Editors: Pierre Villars, Karin Cenzual, and Vitaliy Dubenskyy         #
#                                                                            #
#   Copyright (c) ASM International & Material Phases Data System (MPDS),    #
# Switzerland & National Institute for Materials Science (NIMS), Japan, 2024 #
#                   All rights reserved. Version 2024.07                     #
#                                                                            #
#   This copy of Pearson's Crystal Data is licensed to:                      #
#   Hunter College - City University of New York                             #
#                                                                            #
##############################################################################

data_528849
_audit_creation_date                     2024-09-21
_audit_creation_method
;
Pearson's Crystal Data browser
;
#_database_code_PCD                      528849
_database_code_PDF                       04-004-3968

# Entry summary

_chemical_formula_structural             'Au Ti'
_chemical_formula_sum                    'Au Ti'
_chemical_name_mineral                   ?
_chemical_compound_source                ?
_chemical_name_structure_type            CuTi,tP4,129
_chemical_formula_weight                 244.9

# Bibliographic data

_publ_section_title
'Einige Strukturdaten metallischer Phasen (7)'                                
_journal_coden_ASTM                      NATWAY
_journal_name_full                       Naturwissenschaften
_journal_year                            1962
_journal_volume                          49
_journal_page_first                      57
_journal_page_last                       ?
_journal_language                        German
loop_
 _publ_author_name
 _publ_author_address
'Schubert K.'
;
Max Planck Society (MPG)
Max Planck Institut (MPI) fur Metallforschung
Stuttgart
Germany
;
'Meissner H.G.'
;
Max Planck Society (MPG)
Max Planck Institut (MPI) fur Metallforschung
Stuttgart
Germany
;
'Potzschke M.'
;
Max Planck Society (MPG)
Max Planck Institut (MPI) fur Metallforschung
Stuttgart
Germany
;
'Rossteutscher W.'
;
Max Planck Society (MPG)
Max Planck Institut (MPI) fur Metallforschung
Stuttgart
Germany
;
'Stolz E.'
;
Max Planck Society (MPG)
Max Planck Institut (MPI) fur Metallforschung
Stuttgart
Germany
;

# Standardized crystallographic data

_cell_length_a                           3.335
_cell_length_b                           3.335
_cell_length_c                           6.028
_cell_angle_alpha                        90
_cell_angle_beta                         90
_cell_angle_gamma                        90
_cell_volume                             67.04
_cell_formula_units_Z                    2
_space_group_IT_number                   129
_space_group_name_H-M_alt                'P 4/n m m (origin choice 2)'
loop_
 _space_group_symop_id
 _space_group_symop_operation_xyz
 1 'x, y, z'
 2 '1/2-x, 1/2-y, z'
 3 '1/2-x, y, z'
 4 '-x, -y, -z'
 5 '-x, 1/2+y, -z'
 6 '1/2-y, 1/2-x, z'
 7 '1/2-y, x, z'
 8 '-y, -x, -z'
 9 '-y, 1/2+x, -z'
 10 '1/2+x, -y, -z'
 11 '1/2+x, 1/2+y, -z'
 12 'x, 1/2-y, z'
 13 '1/2+y, -x, -z'
 14 '1/2+y, 1/2+x, -z'
 15 'y, 1/2-x, z'
 16 'y, x, z'

# Atomic positions taken from type-defining entry

loop_
 _atom_type_symbol
 Ti
 Au
loop_
 _atom_site_label
 _atom_site_type_symbol
 _atom_site_symmetry_multiplicity
 _atom_site_Wyckoff_symbol
 _atom_site_fract_x
 _atom_site_fract_y
 _atom_site_fract_z
 _atom_site_occupancy
 Ti1 Ti 2 c 0.25 0.25 0.15 1
 Au1 Au 2 c 0.25 0.25 0.60 1


_exptl_crystal_colour                    ?
_exptl_crystal_density_meas              ?
_exptl_crystal_density_diffrn            12.13
_cell_measurement_temperature            ?
_cell_measurement_radiation              X-rays
_cell_measurement_reflns_used            ?
_diffrn_ambient_temperature              ?
_diffrn_measurement_device               film
_diffrn_measurement_device_type          ?
_diffrn_radiation_type                   ?
_diffrn_reflns_number                    ?
_exptl_absorpt_coefficient_mu            ?
_exptl_absorpt_correction_type           ?
_computing_structure_solution            ?
_refine_ls_number_parameters             ?
_refine_ls_number_reflns                 ?
_refine_ls_R_factor_gt                   ?
_refine_ls_wR_factor_gt                  ?

# End of data set 528849

File: cif_files/528891.cif
##############################################################################
#                                                                            #
# Ag-Hf            # AgHf                                          #  528891 #
#                                                                            #
##############################################################################
#                                                                            #
#                           Pearson's Crystal Data                           #
#      Crystal Structure Database for Inorganic Compounds (on DVD)           #
#                              Release 2024/25                               #
#      Editors: Pierre Villars, Karin Cenzual, and Vitaliy Dubenskyy         #
#                                                                            #
#   Copyright (c) ASM International & Material Phases Data System (MPDS),    #
# Switzerland & National Institute for Materials Science (NIMS), Japan, 2024 #
#                   All rights reserved. Version 2024.07                     #
#                                                                            #
#   This copy of Pearson's Crystal Data is licensed to:                      #
#   Hunter College - City University of New York                             #
#                                                                            #
##############################################################################

data_528891
_audit_creation_date                     2024-09-21
_audit_creation_method
;
Pearson's Crystal Data browser
;
#_database_code_PCD                      528891
_database_code_PDF                       04-004-4002

# Entry summary

_chemical_formula_structural             'Ag Hf'
_chemical_formula_sum                    'Ag Hf'
_chemical_name_mineral                   ?
_chemical_compound_source                ?
_chemical_name_structure_type            CuTi,tP4,129
_chemical_formula_weight                 286.4

# Bibliographic data

_publ_section_title
'Einige Strukturdaten metallischer Phasen (9)'                                
_journal_coden_ASTM                      NATWAY
_journal_name_full                       Naturwissenschaften
_journal_year                            1964
_journal_volume                          51
_journal_page_first                      287
_journal_page_last                       ?
_journal_language                        German
loop_
 _publ_author_name
 _publ_author_address
'Schubert K.'
;
Max Planck Society (MPG)
Max Planck Institut (MPI) fur Metallforschung
Stuttgart
Germany
;
'Meissner H.G.'
;
Max Planck Society (MPG)
Max Planck Institut (MPI) fur Metallforschung
Stuttgart
Germany
;
'Raman A.'
;
Max Planck Society (MPG)
Max Planck Institut (MPI) fur Metallforschung
Stuttgart
Germany
;
'Rossteutscher W.'
;
Max Planck Society (MPG)
Max Planck Institut (MPI) fur Metallforschung
Stuttgart
Germany
;

# Standardized crystallographic data

_cell_length_a                           3.14
_cell_length_b                           3.14
_cell_length_c                           6.58
_cell_angle_alpha                        90
_cell_angle_beta                         90
_cell_angle_gamma                        90
_cell_volume                             64.88
_cell_formula_units_Z                    2
_space_group_IT_number                   129
_space_group_name_H-M_alt                'P 4/n m m (origin choice 2)'
loop_
 _space_group_symop_id
 _space_group_symop_operation_xyz
 1 'x, y, z'
 2 '1/2-x, 1/2-y, z'
 3 '1/2-x, y, z'
 4 '-x, -y, -z'
 5 '-x, 1/2+y, -z'
 6 '1/2-y, 1/2-x, z'
 7 '1/2-y, x, z'
 8 '-y, -x, -z'
 9 '-y, 1/2+x, -z'
 10 '1/2+x, -y, -z'
 11 '1/2+x, 1/2+y, -z'
 12 'x, 1/2-y, z'
 13 '1/2+y, -x, -z'
 14 '1/2+y, 1/2+x, -z'
 15 'y, 1/2-x, z'
 16 'y, x, z'

# Atomic positions taken from type-defining entry

loop_
 _atom_type_symbol
 Hf
 Ag
loop_
 _atom_site_label
 _atom_site_type_symbol
 _atom_site_symmetry_multiplicity
 _atom_site_Wyckoff_symbol
 _atom_site_fract_x
 _atom_site_fract_y
 _atom_site_fract_z
 _atom_site_occupancy
 Hf1 Hf 2 c 0.25 0.25 0.15 1
 Ag1 Ag 2 c 0.25 0.25 0.60 1


_exptl_crystal_colour                    ?
_exptl_crystal_density_meas              ?
_exptl_crystal_density_diffrn            14.66
_cell_measurement_temperature            ?
_cell_measurement_radiation              X-rays
_cell_measurement_reflns_used            ?
_diffrn_ambient_temperature              ?
_diffrn_measurement_device               film
_diffrn_measurement_device_type          ?
_diffrn_radiation_type                   ?
_diffrn_reflns_number                    ?
_exptl_absorpt_coefficient_mu            ?
_exptl_absorpt_correction_type           ?
_computing_structure_solution            ?
_refine_ls_number_parameters             ?
_refine_ls_number_reflns                 ?
_refine_ls_R_factor_gt                   ?
_refine_ls_wR_factor_gt                  ?

# End of data set 528891
